Repository: Iwanap1/Zeolite_TDM

# Zeolite_TDM

Work done for PhD project leading up to ESA. demonstration.ipynb goes through example workflow with JSON and XML files, however the main pipeline uses MongoDB. To use, create a .env file in root directory and enter your Elsevier API key under variable "ELSEVIER" and enter MongoDB URI under "MONGO" (optional, you can just use the JSON versions).

No data from papers is included in this repo to avoid risking copyright infringement

Corpus acquisition and Paragraph classification run fine on a CPU (16 GB), however cuda is necessary for the rest. 

LLMs need downloading seperately, be wary of this taking up a lot of space

File: data/manual_extraction_raw.json (part 1 of 12)
[
  {
    "doi": "10.1016/j.fuel.2022.125213",
    "text": "<header>Catalyst preparation<text>The hierarchical ZSM-5 was prepared through the post-treatment method using NaZSM-5 as parent zeolite (Si/Al = 13.5, Catalyst Plant of Nankai University). For the alkaline treatment, 3.33 g of NaZSM-5 zeolites were added into 100 ml NaOH solution (0.1, 0.2, and 0.4 M) under stirring of 600 rpm and heated at 338 K for 0.5 h. After that, the mixture was quenched by adding distilled water, followed by filtration, washing to neutral with extensive distilled water, and drying at 333 K for 12 h. The zeolites obtained by alkaline treatment are expressed by NaZSM-5-OHx, where x is the concentration of NaOH. For the acid treatment, 1 g alkali-treated zeolite (or NaZSM-5 zeolite) was loaded into 100 ml 0.1 M HCl solution under stirring of 600 rpm and heated at 338 K for 6 h. Then, the resulting suspension was quenched, followed by filtration, washing, and drying in the same procedure as the alkaline treatment. The zeolites obtained by acid treatment are denoted by NaZSM-5-OHx-H (or NaZSM-5-H). All zeolites were ion-exchanged with 1 M NH4Cl solution at 353 K for 3 h, which was continuously carried out three times. Subsequently, the mixture was filtered, washed until no Cl- was detected (by adding AgNO3), and calcined at 823 K for 5 h in static air. Zeolite notations and modification conditions are summarized in Table S1. Cobalt-type (Co-type) zeolites were prepared to investigate the specific location of Al in the zeolite framework. Briefly, sodium-type (Na-type) zeolites were subjected to ion exchange in 0.05 M Co(NO3)2\u00b76H2O solution at 353 K for 12 h. The ion-exchange process was repeated three times to ensure that the cobalt cations were in a (super)saturated state. The Co-type zeolites were dried overnight in an oven at 333 K, followed by calcination at 773 K for 5 h under nitrogen atmosphere to dehydrate Co(H2O)6 2+ toward bare Co2+.",
    "samples": [
      {
        "name": "ZSM-5",
        "morphological description": "",
        "history": [
          {
            "process": "commercial",
            "did step": "true",
            "name": "NaZSM-5",
            "supplier": "Catalyst Plant of Nankai University",
            "form": "",
            "cbv": "",
            "Si/Al": "13.5",
            "SiO2/Al2O3": "",
            "M": "",
            "Si/M": ""
          },
          {
            "process": "--> NH4",
            "did step": "true",
            "initial_form": "Na",
            "final_form": "NH4",
            "solutes": "NH4Cl (1 M)",
            "temperature": "353 K",
            "time": "3 h",
            "solvent": "",
            "repeats": "3"
          },
          {
            "process": "calcination",
            "did step": "true",
            "start form": "NH4",
            "end form": "H",
            "gas": "air",
            "gas_flow": "static",
            "heat_rate": "",
            "temperature": "823 K",
            "time": "5 h"
          }
        ]
      },
      {
        "name": "ZSM-5-H",
        "morphological description": "",
        "history": [
          {
            "process": "commercial",
            "did step": "true",
            "name": "NaZSM-5",
            "supplier": "Catalyst Plant of Nankai University",
            "form": "",
            "cbv": "",
            "Si/Al": "13.5",
            "SiO2/Al2O3": "",
            "M": "",
            "Si/M": ""
          },
          {
            "process": "acid treatment",
            "did step": "true",
            "mass parent": "",
            "solutes": "HCl (0.1 M)",
            "solvent": "(100 ml)",
            "temperature": "338 K",
            "time": "6 h",
            "microwave": "not used",
            "ultrasound": "not used",
            "repeats": ""
          },
          {
            "process": "--> NH4",
            "did step": "true",
            "initial_form": "Na",
            "final_form": "NH4",
            "solutes": "NH4Cl (1 M)",
            "temperature": "353 K",
            "time": "3 h",
            "solvent": "",
            "repeats": "3"
          },
          {
            "process": "calcination",
            "did step": "true",
            "start form": "NH4",
            "end form": "H",
            "gas": "air",
            "gas_flow": "static",
            "heat_rate": "",
            "temperature": "823 K",
            "time": "5 h"
          }
        ]
      },
      {
        "name": "ZSM-5-OH0.2",
        "morphological description": "",
        "history": [
          {
            "process": "commercial",
            "did step": "true",
            "name": "NaZSM-5",
            "supplier": "Catalyst Plant of Nankai University",
            "form": "",
            "cbv": "",
            "Si/Al": "13.5",
            "SiO2/Al2O3": "",
            "M": "",
            "Si/M": ""
          },
          {
            "process": "alkaline treatment",
            "did step": "true",
            "mass parent": "",
            "solutes": "NaOH (0.2 M)",
            "solvent": "(100 ml)",
            "temperature": "338 K",
            "time": "0.5 h",
            "microwave": "not used",
            "ultrasound": "not used",
            "repeats": ""
          },
          {
            "process": "--> NH4",
            "did step": "true",
            "initial_form": "Na",
            "final_form": "NH4",
            "solutes": "NH4Cl (1 M)",
            "temperature": "353 K",
            "time": "3 h",
            "solvent": "",
            "repeats": "3"
          },
          {
            "process": "calcination",
            "did step": "true",
            "start form": "NH4",
            "end form": "H",
            "gas": "air",
            "gas_flow": "static",
            "heat_rate": "",
            "temperature": "823 K",
            "time": "5 h"
          }
        ]
      },
      {
        "name": "ZSM-5-OH0.1-H",
        "morphological description": "",
        "history": [
          {
            "process": "commercial",
            "did step": "true",
            "name": "NaZSM-5",
            "supplier": "Catalyst Plant of Nankai University",
            "form": "",
            "cbv": "",
            "Si/Al": "13.5",
            "SiO2/Al2O3": "",
            "M": "",
            "Si/M": ""
          },
          {
            "process": "alkaline treatment",
            "did step": "true",
            "mass parent": "",
            "solutes": "NaOH (0.1 M)",
            "solvent": "(100 ml)",
            "temperature": "338 K",
            "time": "0.5 h",
            "microwave": "not used",
            "ultrasound": "not used",
            "repeats": ""
          },
          {
            "process": "acid treatment",
            "did step": "true",
            "mass parent": "",
            "solutes": "HCl (0.1 M)",
            "solvent": "(100 ml)",
            "temperature": "338 K",
            "time": "6 h",
            "microwave": "not used",
            "ultrasound": "not used",
            "repeats": ""
          },
          {
            "process": "--> NH4",
            "did step": "true",
            "initial_form": "Na",
            "final_form": "NH4",
            "solutes": "NH4Cl (1 M)",
            "temperature": "353 K",
            "time": "3 h",
            "solvent": "",
            "repeats": "3"
          },
          {
            "process": "calcination",
            "did step": "true",
            "start form": "NH4",
            "end form": "H",
            "gas": "air",
            "gas_flow": "static",
            "heat_rate": "",
            "temperature": "823 K",
            "time": "5 h"
          }
        ]
      },
      {
        "name": "ZSM-5-OH0.2-H",
        "morphological description": "",
        "history": [
          {
            "process": "commercial",
            "did step": "true",
            "name": "NaZSM-5",
            "supplier": "Catalyst Plant of Nankai University",
            "form": "",
            "cbv": "",
            "Si/Al": "13.5",
            "SiO2/Al2O3": "",
            "M": "",
            "Si/M": ""
          },
          {
            "process": "alkaline treatment",
            "did step": "true",
            "mass parent": "",
            "solutes": "NaOH (0.2 M)",
            "solvent": "(100 ml)",
            "temperature": "338 K",
            "time": "0.5 h",
            "microwave": "not used",
            "ultrasound": "not used",
            "repeats": ""
          },
          {
            "process": "acid treatment",
            "did step": "true",
            "mass parent": "",
            "solutes": "HCl (0.1 M)",
            "solvent": "(100 ml)",
            "temperature": "338 K",
            "time": "6 h",
            "microwave": "not used",
            "ultrasound": "not used",
            "repeats": ""
          },
          {
            "process": "--> NH4",
            "did step": "true",
            "initial_form": "Na",
            "final_form": "NH4",
            "solutes": "NH4Cl (1 M)",
            "temperature": "353 K",
            "time": "3 h",
            "solvent": "",
            "repeats": "3"
          },
          {
            "process": "calcination",
            "did step": "true",
            "start form": "NH4",
            "end form": "H",
            "gas": "air",
            "gas_flow": "static",
            "heat_rate": "",
            "temperature": "823 K",
            "time": "5 h"
          }
        ]
      },
      {
        "name": "ZSM-5-OH0.4-H",
        "morphological description": "",
        "history": [
          {
            "process": "commercial",
            "did step": "true",
            "name": "NaZSM-5",
            "supplier": "Catalyst Plant of Nankai University",
            "form": "",
            "cbv": "",
            "Si/Al": "13.5",
            "SiO2/Al2O3": "",
            "M": "",
            "Si/M": ""
          },
          {
            "process": "alkaline treatment",
            "did step": "true",
            "mass parent": "",
            "solutes": "NaOH (0.4 M)",
            "solvent": "(100 ml)",
            "temperature": "338 K",
            "time": "0.5 h",
            "microwave": "not used",
            "ultrasound": "not used",
            "repeats": ""
          },
          {
            "process": "acid treatment",
            "did step": "true",
            "mass parent": "",
            "solutes": "HCl (0.1 M)",
            "solvent": "(100 ml)",
            "temperature": "338 K",
            "time": "6 h",
            "microwave": "not used",
            "ultrasound": "not used",
            "repeats": ""
          },
          {
            "process": "--> NH4",
            "did step": "true",
            "initial_form": "Na",
            "final_form": "NH4",
            "solutes": "NH4Cl (1 M)",
            "temperature": "353 K",
            "time": "3 h",
            "solvent": "",
            "repeats": "3"
          },
          {
            "process": "calcination",
            "did step": "true",
            "start form": "NH4",
            "end form": "H",
            "gas": "air",
            "gas_flow": "static",
            "heat_rate": "",
            "temperature": "823 K",
            "time": "5 h"
          }
        ]
      }
    ]
  },
  {
    "doi": "10.1016/j.fuel.2022.126946",
    "text": "<header>Catalyst preparation<text>Commercial NH4 +-ZSM-5 (Si/Al2 = 23, Alfa Aesar) was purchased and converted to H-ZSM-5 (denoted as Z afterward) by calcination at 550 C for 5 h, using a ramping rate of 5 C/min. Active metal species were introduced to Z via wetness impregnation. Ammonium molybdate tetrahydrate (NH4)6Mo7O24\u00b74H2O (Sigma Aldrich), zinc nitrate hexahydrate Zn(NO3)2\u00b76H2O (Alfa Aesar), and gallium nitrate hydrate Ga(NO3)3\u00b7xH2O (Sigma Aldrich) were used as Mo, Zn, and Ga precursors, respectively. Predetermined amounts of Z were added to aqueous solutions of each metal precursor with various nominal metal loadings and rigorously stirred for 1 h. Water was removed from the solutions using a rotary evaporator (Buchi, Rotavapor R-300), and the remaining products were dried overnight in a 105 C heating oven. The samples were calcined at specific temperatures for 5 h depending on the introduced metal species (500 C for Mo and 550 C for Zn, Ga), using a ramping rate of 5 C/min. The obtained catalysts were nominated with respect to the loading of the active metal (e.g., 2Mo/Z represents the sample with 2 wt% Mo impregnated on Z). Note that this nomination does not indicate that the active metals were in their metallic form; rather, Mo, Zn, and Ga were present in their oxidized state following calcination.",
    "samples": [
      {
        "name": "2Mo/Z",
        "morphological description": "",
        "history": [
          {
            "process": "commercial",
            "did step": "true",
            "name": "NH4 +-ZSM-5",
            "supplier": "Alfa Aesar",
            "form": "",
            "cbv": "",
            "Si/Al": "",
            "SiO2/Al2O3": "23",
            "M": "",
            "Si/M": ""
          },
          {
            "process": "calcination",
            "did step": "true",
            "start form": "NH4",
            "end form": "H",
            "gas": "",
            "gas_flow": "",
            "heat_rate": "5 C/min",
            "temperature": "550 C",
            "time": "5 h"
          },
          {
            "process": "impregnation",
            "did step": "true",
            "metal": "Mo",
            "loading": "2 wt%"
          }
        ]
      },
      {
        "name": "2Zn/Z",
        "morphological description": "",
        "history": [
          {
            "process": "commercial",
            "did step": "true",
            "name": "NH4 +-ZSM-5",
            "supplier": "Alfa Aesar",
            "form": "",
            "cbv": "",
            "Si/Al": "",
            "SiO2/Al2O3": "23",
            "M": "",
            "Si/M": ""
          },
          {
            "process": "calcination",
            "did step": "true",
            "start form": "NH4",
            "end form": "H",
            "gas": "",
            "gas_flow": "",
            "heat_rate": "5 C/min",
            "temperature": "550 C",
            "time": "5 h"
          },
          {
            "process": "impregnation",
            "did step": "true",
            "metal": "Zn",
            "loading": "2 wt%"
          }
        ]
      },
      {
        "name": "2Ga/Z",
        "morphological description": "",
        "history": [
          {
            "process": "commercial",
            "did step": "true",
            "name": "NH4 +-ZSM-5",
            "supplier": "Alfa Aesar",
            "form": "",
            "cbv": "",
            "Si/Al": "",
            "SiO2/Al2O3": "23",
            "M": "",
            "Si/M": ""
          },
          {
            "process": "calcination",
            "did step": "true",
            "start form": "NH4",
            "end form": "H",
            "gas": "",
            "gas_flow": "",
            "heat_rate": "5 C/min",
            "temperature": "550 C",
            "time": "5 h"
          },
          {
            "process": "impregnation",
            "did step": "true",
            "metal": "Ga",
            "loading": "2 wt%"
          }
        ]
      }
    ]
  },
  {
    "doi": "10.1016/j.fuel.2023.128729",
    "text": "Soybean oil was bought from a local store in the Eastern Province of Saudi Arabia. All the reagents used were of analytical grade; Sigma-Aldrich supplied all of the chemicals (St. Louis, MO, USA): methanol (purity >99%), sodium hydroxide (NaOH), n-heptane (99% pure), zirconium (IV) oxynitrate hydrate, ammonium nitrate (NH4NO3). The commercial zeolite, NH4-ZSM-5 was purchased from Zeolyst International. <header>Catalyst preparation<text>The NH4-ZSM-5 zeolite was calcined at 550 C under a steady flow of air for 6 h to convert it to H-ZSM-5 as a catalyst support for the production of biodiesel. The modification of H-ZSM-5 zeolite was carried out by desilication (following zeolite synthesis, silicon is extracted from the framework using alkaline treatment) at 80 C for 4 h with a series of NaOH concentrations (0.1\u20130.3 M) under atmospheric pressure. In a reflux condenser-equipped flask, a 30-milliliter solution of NaOH was heated to 80 C, then pre-determined amount of H-ZSM-5 zeolite (550 C calcined) was added and agitated for 4 h at 600 rpm. After desilication with an alkaline solution, deionized water was used to wash the suspension before it was filtered, dried for 8 h at 120 C and Na+/NH4+ ion exchange was then performed using 1 M NH4NO3 at 120 C for 4 h (ion exchange was carried out twice, one after the other with 1 M NH4NO3). The mixture was then cooled before being centrifuged at 780 rpm. The precipitate generated was purified by washing it three times with distilled water to get rid of any impurities. After drying for 10 h at 120 C, the reaction mixture was calcined in a muffle furnace for a total of 6 h at 550 C. The resulting desilicated zeolite sample was denoted as ZSM-5(concentration), where concentration denotes the concentration of the NaOH used in the alkaline treatment. The wet impregnation approach was used to prepare the ZrO2/ZSM-5 catalyst. The catalyst was prepared by slowly adding pre-determined amount of zirconium (IV) oxynitrate hydrate as a precursor for zirconia, and an appropriate amount of ZSM-5 to 12 ml of distilled water and agitating it at 60 C for 3 h. The precipitate that formed was dried for 11 h at a temperature of 120 C. Finally, the synthesized catalyst was calcined for 6 h at 550 C and was denoted as ZrO2/ZSM-5. The ZrO2/ZSM-5(NaOH solution concentration) catalyst was also synthesized by a similar approach utilizing desilicated zeolite ZSM-5(NaOH solution concentration) as a support.",
    "samples": [
      {
        "name": "ZSM-5(0.1)",
        "morphological description": "",
        "history": [
          {
            "process": "commercial",
            "did step": "true",
            "name": "NH4-ZSM-5",
            "supplier": "Zeolyst International",
            "form": "",
            "cbv": "",
            "Si/Al": "",
            "SiO2/Al2O3": "",
            "M": "",
            "Si/M": ""
          },
          {
            "process": "calcination",
            "did step": "true",
            "start form": "NH4",
            "end form": "H",
            "gas": "air",
            "gas_flow": "steady",
            "heat_rate": "",
            "temperature": "550 C",
            "time": "6 h"
          },
          {
            "process": "alkaline treatment",
            "did step": "true",
            "mass parent": "",
            "solutes": "NaOH (0.1 M)",
            "solvent": "(30-milliliter)",
            "temperature": "80 C",
            "time": "4 h",
            "microwave": "not used",
            "ultrasound": "not used",
            "repeats": ""
          },
          {
            "process": "--> NH4",
            "did step": "true",
            "initial_form": "Na",
            "final_form": "NH4",
            "solutes": "NH4NO3 (1 M)",
            "temperature": "120 C",
            "time": "4 h",
            "solvent": "",
            "repeats": "2"
          },
          {
            "process": "calcination",
            "did step": "true",
            "start form": "NH4",
            "end form": "H",
            "gas": "",
            "gas_flow": "",
            "heat_rate": "",
            "temperature": "550 C",
            "time": "6 h"
          }
        ]
      },
      {
        "name": "ZSM-5(0.3)",
        "morphological description": "",
        "history": [
          {
            "process": "commercial",
            "did step": "true",
            "name": "NH4-ZSM-5",
            "supplier": "Zeolyst International",
            "form": "",
            "cbv": "",
            "Si/Al": "",
            "SiO2/Al2O3": "",
            "M": "",
            "Si/M": ""
          },
          {
            "process": "calcination",
            "did step": "true",
            "start form": "NH4",
            "end form": "H",
            "gas": "air",
            "gas_flow": "steady",
            "heat_rate": "",
            "temperature": "550 C",
            "time": "6 h"
          },
          {
            "process": "alkaline treatment",
            "did step": "true",
            "mass parent": "",
            "solutes": "NaOH (0.3 M)",
            "solvent": "(30-milliliter)",
            "temperature": "80 C",
            "time": "4 h",
            "microwave": "not used",
            "ultrasound": "not used",
            "repeats": ""
          },
          {
            "process": "--> NH4",
            "did step": "true",
            "initial_form": "Na",
            "final_form": "NH4",
            "solutes": "NH4NO3 (1 M)",
            "temperature": "120 C",
            "time": "4 h",
            "solvent": "",
            "repeats": "2"
          },
          {
            "process": "calcination",
            "did step": "true",
            "start form": "NH4",
            "end form": "H",
            "gas": "",
            "gas_flow": "",
            "heat_rate": "",
            "temperature": "550 C",
            "time": "6 h"
          }
        ]
      },
      {
        "name": "ZrO2/ZSM-5",
        "morphological description": "",
        "history": [
          {
            "process": "commercial",
            "did step": "true",
            "name": "NH4-ZSM-5",
            "supplier": "Zeolyst International",
            "form": "",
            "cbv": "",
            "Si/Al": "",
            "SiO2/Al2O3": "",
            "M": "",
            "Si/M": ""
          },
          {
            "process": "calcination",
            "did step": "true",
            "start form": "NH4",
            "end form": "H",
            "gas": "air",
            "gas_flow": "steady",
            "heat_rate": "",
            "temperature": "550 C",
            "time": "6 h"
          },
          {
            "process": "impregnation",
            "did step": "true",
            "metal": "ZrO2",
            "loading": ""
          }
        ]
      },
      {
        "name": "ZrO2/ZSM-5(0.1)",
        "morphological description": "",
        "history": [
          {
            "process": "commercial",
            "did step": "true",
            "name": "NH4-ZSM-5",
            "supplier": "Zeolyst International",
            "form": "",
            "cbv": "",
            "Si/Al": "",
            "SiO2/Al2O3": "",
            "M": "",
            "Si/M": ""
          },
          {
            "process": "calcination",
            "did step": "true",
            "start form": "NH4",
            "end form": "H",
            "gas": "air",
            "gas_flow": "steady",
            "heat_rate": "",
            "temperature": "550 C",
            "time": "6 h"
          },
          {
            "process": "alkaline treatment",
            "did step": "true",
            "mass parent": "",
            "solutes": "NaOH (0.1 M)",
            "solvent": "(30-milliliter)",
            "temperature": "80 C",
            "time": "4 h",
            "microwave": "not used",
            "ultrasound": "not used",
            "repeats": ""
          },
          {
            "process": "--> NH4",
            "did step": "true",
            "initial_form": "Na",
            "final_form": "NH4",
            "solutes": "NH4NO3 (1 M)",
            "temperature": "120 C",
            "time": "4 h",
            "solvent": "",
            "repeats": "2"
          },
          {
            "process": "calcination",
            "did step": "true",
            "start form": "NH4",
            "end form": "H",
            "gas": "",
            "gas_flow": "",
            "heat_rate": "",
            "temperature": "550 C",
            "time": "6 h"
          },
          {
            "process": "impregnation",
            "did step": "true",
            "metal": "ZrO2",
            "loading": ""
          }
        ]
      },
      {
        "name": "ZrO2/ZSM-5(0.3)",
        "morphological description": "",
        "history": [
          {
            "process": "commercial",
            "did step": "true",
            "name": "NH4-ZSM-5",
            "supplier": "Zeolyst International",
            "form": "",
            "cbv": "",
            "Si/Al": "",
            "SiO2/Al2O3": "",
            "M": "",
            "Si/M": ""
          },
          {
            "process": "calcination",
            "did step": "true",
            "start form": "NH4",
            "end form": "H",
            "gas": "air",
            "gas_flow": "steady",
            "heat_rate": "",
            "temperature": "550 C",
            "time": "6 h"
          },
          {
            "process": "alkaline treatment",
            "did step": "true",
            "mass parent": "",
            "solutes": "NaOH (0.3 M)",
            "solvent": "(30-milliliter)",
            "temperature": "80 C",
            "time": "4 h",
            "microwave": "not used",
            "ultrasound": "not used",
            "repeats": ""
          },
          {
            "process": "--> NH4",
            "did step": "true",
            "initial_form": "Na",
            "final_form": "NH4",
            "solutes": "NH4NO3 (1 M)",
            "temperature": "120 C",
            "time": "4 h",
            "solvent": "",
            "repeats": "2"
          },
          {
            "process": "calcination",
            "did step": "true",
            "start form": "NH4",
            "end form": "H",
            "gas": "",
            "gas_flow": "",
            "heat_rate": "",
            "temperature": "550 C",
            "time": "6 h"
          },
          {
            "process": "impregnation",
            "did step": "true",
            "metal": "ZrO2",
            "loading": ""
          }
        ]
      }
    ]
  },
  {
    "doi": "10.1016/j.fuel.2024.130938",
    "text": "NaX zeolite with a framework Si/Al ratio of 1.17 (unit cell composition: Na88.48Al88.48Si103.52O384) was supplied by Nankai University Catalyst Co., Ltd. Rare-earth salts, including lanthanum nitrate hexahydrate (\u2265 99.5%), praseodymium (III) nitrate hexahydrate (\u2265 99.5%), neodymium nitrate hexahydrate (\u2265 99.5%), and samarium(III) nitrate hexahydrate (\u2265 99.5%) were purchased from Shanghai Macklin Biochemical Co., Ltd. Liquified isobutane (\u2265 99.9%) and 2-butene (\u2265 99.9%) were obtained from Dalian Airichem Specialty Gases & Chemicals Co., Ltd. <header>Catalyst preparation<text>The incorporation of rare-earth cations into X zeolite was achieved through a double-exchange, double-calcination approach. A typical procedure was conducted as follows: NaX zeolite was exchanged with 0.2 mol/L rare earth nitrate solution with a liquid-to-solid ratio of 20 mL g-1. The ion exchange process was conducted at 80 C for 2 h and repeated once. After filtration, washing, and drying at 120 C overnight, the resulting sample was calcined in air atmosphere with a heating rate of 0.5 C min-1 up to 450 C. After fully rehydrated, the procedure above was subsequently replicated to attain a significant level of ion exchange.",
    "samples": [
      {
        "name": "NaX",
        "morphological description": "",
        "history": [
          {
            "process": "commercial",
            "did step": "true",
            "name": "NaX",
            "supplier": "Nankai University Catalyst Co., Ltd.",
            "form": "",
            "cbv": "",
            "Si/Al": "1.17",
            "SiO2/Al2O3": "",
            "M": "",
            "Si/M": ""
          }
        ]
      },
      {
        "name": "LaX",
        "morphological description": "",
        "history": [
          {
            "process": "commercial",
            "did step": "true",
            "name": "NaX",
            "supplier": "Nankai University Catalyst Co., Ltd.",
            "form": "",
            "cbv": "",
            "Si/Al": "1.17",
            "SiO2/Al2O3": "",
            "M": "",
            "Si/M": ""
          },
          {
            "process": "--> La",
            "did step": "true",
            "initial_form": "Na",
            "final_form": "La",
            "solutes": "lanthanum nitrate hexahydrate (0.2 mol/L)",
            "temperature": "80 C",
            "time": "2 h",
            "solvent": "(20 mL g-1)",
            "repeats": ""
          },
          {
            "process": "calcination",
            "did step": "true",
            "start form": "",
            "end form": "",
            "gas": "air",
            "gas_flow": "-",
            "heat_rate": "0.5 C min-1",
            "temperature": "450 C",
            "time": ""
          },
          {
            "process": "--> La",
            "did step": "true",
            "initial_form": "",
            "final_form": "La",
            "solutes": "lanthanum nitrate hexahydrate (0.2 mol/L)",
            "temperature": "80 C",
            "time": "2 h",
            "solvent": "(20 mL g-1)",
            "repeats": ""
          },
          {
            "process": "calcination",
            "did step": "true",
            "start form": "",
            "end form": "",
            "gas": "air",
            "gas_flow": "-",
            "heat_rate": "0.5 C min-1",
            "temperature": "450 C",
            "time": ""
          }
        ]
      },
      {
        "name": "CeX",
        "morphological description": "",
        "history": [
          {
            "process": "commercial",
            "did step": "true",
            "name": "NaX",
            "supplier": "Nankai University Catalyst Co., Ltd.",
            "form": "",
            "cbv": "",
            "Si/Al": "1.17",
            "SiO2/Al2O3": "",
            "M": "",
            "Si/M": ""
          },
          {
            "process": "--> Ce",
            "did step": "true",
            "initial_form": "Na",
            "final_form": "Ce",
            "solutes": "",
            "temperature": "80 C",
            "time": "2 h",
            "solvent": "",
            "repeats": ""
          },
          {
            "process": "calcination",
            "did step": "true",
            "start form": "",
            "end form": "",
            "gas": "air",
            "gas_flow": "-",
            "heat_rate": "0.5 C min-1",
            "temperature": "450 C",
            "time": ""
          },
          {
            "process": "--> Ce",
            "did step": "true",
            "initial_form": "",
            "final_form": "Ce",
            "solutes": "",
            "temperature": "80 C",
            "time": "2 h",
            "solvent": "20 mL g-1",
            "repeats": ""
          },
          {
            "process": "calcination",
            "did step": "true",
            "start form": "",
            "end form": "",
            "gas": "air",
            "gas_flow": "-",
            "heat_rate": "0.5 C min-1",
            "temperature": "450 C",
            "time": ""
          }
        ]
      },
      {
        "name": "PrX",
        "morphological description": "",
        "history": [
          {
            "process": "commercial",
            "did step": "true",
            "name": "NaX",
            "supplier": "Nankai University Catalyst Co., Ltd.",
            "form": "",
            "cbv": "",
            "Si/Al": "1.17",
            "SiO2/Al2O3": "",
            "M": "",
            "Si/M": ""
          },
          {
            "process": "--> Pr",
            "did step": "true",
            "initial_form": "Na",
            "final_form": "Pr",
            "solutes": "praseodymium (III) nitrate hexahydrate (0.2 mol/L)",
            "temperature": "80 C",
            "time": "2 h",
            "solvent": "(20 mL g-1)",
            "repeats": ""
          },
          {
            "process": "calcination",
            "did step": "true",
            "start form": "",
            "end form": "",
            "gas": "air",
            "gas_flow": "-",
            "heat_rate": "0.5 C min-1",
            "temperature": "450 C",
            "time": ""
          },
          {
            "process": "--> Pr",
            "did step": "true",
            "initial_form": "",
            "final_form": "Pr",
            "solutes": "praseodymium (III) nitrate hexahydrate (0.2 mol/L)",
            "temperature": "80 C",
            "time": "2 h",
            "solvent": "(20 mL g-1)",
            "repeats": ""
          },
          {
            "process": "calcination",
            "did step": "true",
            "start form": "",
            "end form": "",
            "gas": "air",
            "gas_flow": "-",
            "heat_rate": "0.5 C min-1",
            "temperature": "450 C",
            "time": ""
          }
        ]
      },
      {
        "name": "NdX",
        "morphological description": "",
        "history": [
          {
            "process": "commercial",
            "did step": "true",
            "name": "NaX",
            "supplier": "Nankai University Catalyst Co., Ltd.",
            "form": "",
            "cbv": "",
            "Si/Al": "1.17",
            "SiO2/Al2O3": "",
            "M": "",
            "Si/M": ""
          },
          {
            "process": "--> Nd",
            "did step": "true",
            "initial_form": "Na",
            "final_form": "Nd",
            "solutes": "neodymium nitrate hexahydrate (0.2 mol/L)",
            "temperature": "80 C",
            "time": "2 h",
            "solvent": "(20 mL g-1)",
            "repeats": ""
          },
          {
            "process": "calcination",
            "did step": "true",
            "start form": "",
            "end form": "",
            "gas": "air",
            "gas_flow": "-",
            "heat_rate": "0.5 C min-1",
            "temperature": "450 C",
            "time": ""
          },
          {
            "process": "--> Nd",
            "did step": "true",
            "initial_form": "",
            "final_form": "Nd",
            "solutes": "neodymium nitrate hexahydrate (0.2 mol/L)",
            "temperature": "80 C",
            "time": "2 h",
            "solvent": "(20 mL g-1)",
            "repeats": ""
          },
          {
            "process": "calcination",
            "did step": "true",
            "start form": "",
            "end form": "",
            "gas": "air",
            "gas_flow": "-",
            "heat_rate": "0.5 C min-1",
            "temperature": "450 C",
            "time": ""
          }
        ]
      },
      {
        "name": "SmX",
        "morphological description": "",
        "history": [
          {
            "process": "commercial",
            "did step": "true",
            "name": "NaX",
            "supplier": "Nankai University Catalyst Co., Ltd.",
            "form": "",
            "cbv": "",
            "Si/Al": "1.17",
            "SiO2/Al2O3": "",
            "M": "",
            "Si/M": ""
          },
          {
            "process": "--> Sm",
            "did step": "true",
            "initial_form": "Na",
            "final_form": "Sm",
            "solutes": "samarium(III) nitrate hexahydrate (0.2 mol/L)",
            "temperature": "80 C",
            "time": "2 h",
            "solvent": "(20 mL g-1)",
            "repeats": ""
          },
          {
            "process": "calcination",
            "did step": "true",
            "start form": "",
            "end form": "",
            "gas": "air",
            "gas_flow": "-",
            "heat_rate": "0.5 C min-1",
            "temperature": "450 C",
            "time": ""
          },
          {
            "process": "--> Sm",
            "did step": "true",
            "initial_form": "",
            "final_form": "Sm",
            "solutes": "samarium(III) nitrate hexahydrate (0.2 mol/L)",
            "temperature": "80 C",
            "time": "2 h",
            "solvent": "(20 mL g-1)",
            "repeats": ""
          },
          {
            "process": "calcination",
            "did step": "true",
            "start form": "",
            "end form": "",
            "gas": "air",
            "gas_flow": "-",
            "heat_rate": "0.5 C min-1",
            "temperature": "450 C",
            "time": ""
          }
        ]
      }
    ]
  },
  {
    "doi": "10.1016/j.fuel.2024.131532",
    "text": "<header>Microwave (MW)-assisted chelation-alkaline treatment of ZSM-5<text>The parent ZSM-5 was calcined at 550 C for 5 h to convert it to an H-form counterpart before the treatment. The MW-assisted chelation-alkaline treatment was carried out in a mono-mode microwave reactor (Anton Paar, Monowave 300). Specifically, in a typical treatment, in a 30 mL quartz vessel, 1 g calcined parent ZSM-5 zeolite was dispersed in 20 mL chelation-alkaline medium with 0.2 M NaOH and x M Na2H2EDTA, (where x was 0, i.e., the conventional alkaline treatment without EDTA, 0.1, 0.3 and 0.5 M). Then, the vessel was sealed by a rubber cap and introduced into the MW reactor, heated to 65 C as quick as possible and maintained for y min (y = 3 and 30 min) under stirring at 800 rpm. Relevant samples from the post-treatment in this work are denoted as Z-MW-x-y accordingly. After the treatment, the vessel was taken out from the MW reactor immediately and cooled in an ice-water bath. Then, the resulting mixture was centrifuged (at 4400 rpm for 7 min) to separate the solid sample (from the mixture) which was washed using deionized water 4 times and dried in an oven at 100 C for 12 h. As shown in Fig. 1 a, a control sample was prepared as well by the conventional heating (using a water bath) under the hydrothermal condition at 65 C using the mixed solution with 0.3 M Na2H2EDTA and 0.2 NaOH aqueous solution for 30 min, and the resulting control sample was denoted as Z-HT-0.3\u201330. All the obtained ZSM-5 zeolites were ion-exchanged for catalysis. In detail, the as-prepared zeolite (1 g) was dispersed in 40 mL of 1 M NH4NO3 solution (1 M) in a flask. The mixture was heated by a water bath at 80 C for 12 h under stirring (at 500 rpm), then the solid was separated by centrifugation (at 4400 rpm for 7 min) and washed with deionized water four times. Ion exchange was repeated twice under the same condition, and then the zeolite samples were dried in an oven at 100 C for 12 h. Before catalysis, all the ion-exchanged zeolites were calcined in a muffle oven at 550 C for 5 h with a ramp rate of 5 C/min.",
    "samples": [
      {
        "name": "Parent ZSM-5",
        "morphological description": "",
        "history": [
          {
            "process": "commercial",
            "did step": "true",
            "name": "ZSM-5",
            "supplier": "Zeolyst International",
            "form": "NH4",
            "cbv": "CBV8014",
            "Si/Al": "40",
            "SiO2/Al2O3": "",
            "M": "",
            "Si/M": ""
          },
          {
            "process": "calcination",
            "did step": "true",
            "start form": "",
            "end form": "H",
            "gas": "",
            "gas_flow": "",
            "heat_rate": "",
            "temperature": "550 C",
            "time": "5 h"
          }
        ]
      },
      {
        "name": "Z-MW-0-3",
        "morphological description": "",
        "history": [
          {
            "process": "commercial",
            "did step": "true",
            "name": "ZSM-5",
            "supplier": "Zeolyst International",
            "form": "NH4",
            "cbv": "CBV8014",
            "Si/Al": "40",
