Repository: Iwanap1/Zeolite_TDM

# Zeolite_TDM

Work done for PhD project leading up to ESA. demonstration.ipynb goes through example workflow with JSON and XML files, however the main pipeline uses MongoDB. To use, create a .env file in root directory and enter your Elsevier API key under variable "ELSEVIER" and enter MongoDB URI under "MONGO" (optional, you can just use the JSON versions).

No data from papers is included in this repo to avoid risking copyright infringement

Corpus acquisition and Paragraph classification run fine on a CPU (16 GB), however cuda is necessary for the rest. 

LLMs need downloading seperately, be wary of this taking up a lot of space

File: data/misclassified_scibert_cls.json
[
  {
    "paragraph": "Materials. The reagent used in this study are Ludox HS-40 (40% colloidal silica, Sigma-Aldrich), sodium aluminate anhydrous (NaAlO2, Merck), sodium hydroxide solution (NaOH 50 wt%, Merck), tetrapropylammonium bromide (TPABr, Merck), CaCO3 nanoparticles (Shenyang Taiouke Chemical Co., Ltd.), ammonium chloride (NH4Cl, Merck), palm oil (Barco), hydrochloric acid (HCl, Merck) and deionized water. All reagents were used as received without any pre-treatment.",
    "predicted": 1,
    "actual": 0
  },
  {
    "paragraph": "SDA1 – SDA3 were prepared according to the modified procedures described in detail in Refs. [7,28–32].",
    "predicted": 1,
    "actual": 0
  }
]

File: data/misclassified_scibert_mean.json
[
  {
    "paragraph": "Materials. The reagent used in this study are Ludox HS-40 (40% colloidal silica, Sigma-Aldrich), sodium aluminate anhydrous (NaAlO2, Merck), sodium hydroxide solution (NaOH 50 wt%, Merck), tetrapropylammonium bromide (TPABr, Merck), CaCO3 nanoparticles (Shenyang Taiouke Chemical Co., Ltd.), ammonium chloride (NH4Cl, Merck), palm oil (Barco), hydrochloric acid (HCl, Merck) and deionized water. All reagents were used as received without any pre-treatment.",
    "predicted": 1,
    "actual": 0
  }
]

File: data/parsed.json (part 1 of 18)
[
  {
    "file_path": "data/xml/S1383586625003843.xml",
    "type": "fla",
    "rejected_because": "accepted",
    "authors": [
      "Hong, Yang",
      "Zhou, Yan",
      "Chen, Jiaqi",
      "Qin, linqian",
      "Li, Yongqi",
      "Li, Yang",
      "Jiang, Hongyan",
      "Zhao, Huiyang",
      "Wu, Jinzhu",
      "Wu, Xiaohong"
    ],
    "doi": "10.1016/j.seppur.2025.131787",
    "title": "Regulating the growth process of FAU zeolite via quantum dots for enhanced CO2/N2 separation ",
    "year": "2025",
    "publication": "Separation and Purification Technology",
    "keywords": [
      "Zeolites",
      "Silicon quantum dots",
      "Hierarchical structure",
      "Carbon dioxide capture",
      "Flue gas"
    ],
    "abstract": "Advances in carbon capture and storage (CCS) technologies are critical for mitigating global climate change due to their low cost and operational simplicity. Although zeolites hold promise for carbon capture, the development of advanced zeolite materials with optimized CO2 separation efficiency and diffusivity remains challenging. In this study, we present a quantum dot-regulated growth strategy, in which silicon quantum dots (SiQDs) act as heterogeneous seeds to not only initiate the growth of nanoscale zeolite units but also guide their assembly. The resulting 13X-SiQDs exhibit a distinct micrometer-scale hollow sphere structure composed of nanoscale zeolite units, which provide additional adsorption sites and mesopores, significantly enhancing adsorption and diffusion. The amino groups on the surface of the SiQDs further enable chemical adsorption with CO2, strengthening the binding force. The synergistic combination of thermodynamic and kinetic advantages enables 13X-SiQDs to achieve substantial improvements in CO2 adsorption capacity (132.20 cm3·g−1), CO2/N2 selectivity (561), and diffusion rate. This quantum dot-regulated synthesis strategy offers a promising approach for designing advanced adsorption materials with high performance, extending their potential applications beyond carbon capture.",
    "sections": [
      {
        "section_name": "Introduction",
        "content": [
          "Carbon dioxide (CO2) in the atmosphere is a primary driver of the greenhouse effect, significantly hindering the achievement of the Paris Agreement's climate goals [1]. As a critical strategy to mitigate carbon emissions, carbon capture and storage (CCS) technologies employ various methods to reduce CO2 emissions, particularly from industrial sources that burn fossil fuels [2–4]. Post-combustion CO2 capture, which primarily involves CO2/N2 separation at low concentrations (<15 %) and pressures (0.1–1.0 bar), is a widely accepted solution for CO2 mitigation [5]. Conventional “wet-scrubbing” technology, which relies on chemisorption with monoethanolamine (MEA), has been industrially employed for over 50 years [6–9]. However, this method incurs significant energy penalties due to the need for MEA regeneration and suffers from high solvent loss due to degradation and evaporation [10]. In contrast, solid adsorption technologies offer a promising, energy-efficient alternative for carbon capture, with advantages such as low cost, simplicity, and environmental sustainability.",
          "Thus, there is an urgent need for novel sorbent materials for CO2/N2 separation, possessing high CO2 adsorption capacity at low pressures, high CO2/N2 selectivity, rapid adsorption/desorption kinetics, good stability under variable temperatures and humid conditions, and low-temperature recyclability [11]. Various solid adsorbents, including metal–organic frameworks (MOFs) [12–14], zeolites [15–17], activated carbons [18–20], and porous silica materials [21–23], have been investigated. Among these, zeolites are particularly promising for CCS due to their high specific surface area, tunable structure, good hydrothermal stability, and low cost [24–29]. Zeolite 13X, a representative FAU-type zeolite with a low silicon-to-aluminum ratio, high hydrothermal stability, and high CO2 adsorption capacity, has shown particular promise for CO2/N2 separation. Its framework primarily consists of 6-ring (β-cage) and 12-ring (α-cage) supercages, which allow cation mobility (e.g., Na + ) [30,31]. The α-cages are accessible to CO2 molecules, but the intrinsic micropores (<1 nm) limit mass transfer and diffusion of gaseous adsorbates, reducing separation efficiency and increasing energy consumption [32].",
          "Currently, several synthetic strategies focus on regulating the growth of zeolite crystals to reduce micropore diffusion resistance and enhance gas separation performance [33]. A promising approach involves developing hierarchically porous zeolites with synergistic pore structures that shorten the diffusion Distance [34–36]. For example, single-crystal hierarchical ZSM-5 zeolites, which incorporate hexagonal mesopores within a complete microporous framework, can enhance transport capacity and improve accessibility to active sites [37]. Reducing the particle size of zeolite crystals from micrometers to nanometers is another effective strategy to promote diffusion, which can further expose more active sites for adsorption [38–44]. Nanocrystals synthesized through specialized methods reduce mass transfer resistance, providing shorter diffusion paths and accelerating CO2 adsorption/desorption kinetics [45]. Consequently, combining nanoscale and multi-level structures offers significant potential to improve the diffusion and separation properties of zeolite materials.",
          "To overcome the diffusion limitations in zeolite micropores and further enhance CO2 adsorption capacity, we use silicon quantum dots (SiQDs) as crystallization seeds to regulate zeolite growth, resulting in a new host–guest composite material (13X-SiQDs). In this composite, zeolite 13X serves as the host framework, and SiQDs with amine groups on their surface act as the guest. Compared to conventional micrometer-scale 13X zeolite, the 13X-SiQDs exhibit a unique hollow spherical structure composed of nanoscale zeolite units embedded with ultrasmall SiQDs, characterized by jagged external surfaces and internal hierarchical pores. The quantum dots induce a layered growth structure in the 13X zeolite, significantly enhancing its specific surface area and promoting CO2 diffusion. Additionally, the amino groups on the SiQDs surface provide extra adsorption sites for CO2, further improving the CO2 adsorption capacity. This composite unique structure of the material, with newly created pores and enhanced diffusion paths, substantially improves both adsorption and separation capabilities."
        ]
      },
      {
        "section_name": "Materials",
        "content": [
          "All Reagents and solvents were purchased commercially and used directly without further purification. Sodium ascorbate (≥99.0 %) and 3-aminopropyl ethoxysilane (≥99.0 %) were purchased from Aladdin. Sodium aluminate (Al2O3:50–56 wt%, Na2O:37–45 wt%), NaOH (99.0 %), and SiO2 (Ludox-HS, SiO2: 40 wt%) were purchased from Sigma-Aldrich."
        ]
      },
      {
        "section_name": "Preparation of SiQDs",
        "content": [
          "SiQDs were synthesized by using a hydrothermal method following our previous work [46]. At first, sodium ascorbate (SA) solution was prepared at room temperature: 0.75 g of SA was dissolved in 15 ml deionized water in a flask purged with nitrogen for 20 min to remove oxygen. Then the above SA solution and 4 ml 3-aminopropyl ethoxysilane (APTES) was added into 50 ml deionized water and then thoroughly stirred at room temperature and ambient pressure for 20 min. The resultant precursor solution was loaded into a Teflon stainless steel autoclave, which was then incubated at 200°C for 24 h. After dialysis purification, SiQDs were obtained."
        ]
      },
      {
        "section_name": "Preparation of 13X-SiQDs",
        "content": [
          "13X-SiQDs was prepared by using a hydrothermal method. Prior to the hydrothermal process, precursor gel composed of silicon aluminate and SiQDs were prepared. Typically, 7.5 g of SiO2 sol (40 wt%) and 2.4 g of NaOH (99.0 %) were added to 20.0 g of deionized water under stirring, which was then heated at 80℃ for 10 min to obtain NaSiO3 sol. Meanwhile, 2.7 g of NaAlO2 (99.0 %) and 1.1 g of NaOH (99.0 %) were added to 20.5 g of deionized water under stirring to make a clear solution, and then 2.7 g of SiQDs solution was added. The above mixture was dropped into NaSiO3 sol for 1 h stirring and another 24 h aging. Finally, the resultant precursor gel in Teflon stainless steel autoclave was heated at 110℃ for 16 h. The prepared precipitates were carefully washed at room temperature till pH 7 ∼ 8 and then dried at 80℃ to obtain 13X-SiQDs."
        ]
      },
      {
        "section_name": "Material characterizations",
        "content": [
          "X'Pert PRO from PANaytical B. V. of Netherlands was used for collection of X-ray diffraction (XRD) data with Cu Kα radiation (λ = 1.5418 Å). Transmission Electron Microscope (TEM) images were recorded by Tecnai F30 from FEI of America. Scanning electron microscope (SEM) images and EDX spectra were recorded by SU-8010 from Hitachi of Japan. S3220 FTIR spectrometers from Thermo Fisher Scientific of America were used for measurement of FTIR spectra. Photofluminescence (PL) spectra were recorded by LS45/55 from Perkin Elmer of America. The specific surface area and pore structure were measured by BSD-PS (M) specific surface area and pore size analyzer from BeiShiDe of China, as well as CO2 and N2 adsorption tests. Before the gas adsorption test and cyclic adsorption–desorption test, the material was degassed at 200 °C for 3 h to remove the water vapor adsorbed by the material. The adsorption bed for breakthrough experiment is a stainless steel column with the diameter of 6 mm. In the experiment, 1.2 g of sample was loaded into the column with the sample length/column diameter ratio of 13.33 and then activated at 473.15 K for 6 h by using He (99.999 %) at a flow rate of 20 mL min−1. Thereafter, CO2/N2 (15/85 v/v) mixture as the simulated flue gas was introduced at a flow rate of 5 mL min−1. The in-situ diffuse reflectance infrared fourier transform spectra (DRIFTS) were collected using a Bruker FT-IR spectrometer equipped with a liquid nitrogen cooled MCT detector. The samples were degassed at 200 °C for 2 h under a N2 flow and then cooled to 30 °C. A background scan was then performed and the gas was then switched to 15 % CO2 and scanned at regular intervals."
        ]
      },
      {
        "section_name": "Design and preparation",
        "content": [
          "We developed a quantum dot regulation strategy to synthesize 13X-SiQDs zeolite with a hierarchical assembly structure, facilitating enhanced CO2 adsorption and diffusion. Silicon quantum dots (SiQDs) with an average particle size of approximately 5.0 nm were prepared via a hydrothermal method (Fig. S1). Infrared spectroscopy revealed a bending vibration peak at 1580 cm−1 and a stretching vibration peak at 3434 cm−1, both characteristic of N–H bonds (Fig. S2). Additionally, XPS analysis showed a peak at 101.2 eV, corresponding to Si-N bonds (Fig. S3). These results confirm that the silicon quantum dots are functionalized with amino groups on their surface. The ultra-small size and surface functionalization of the silicon quantum dots endow them with high chemical activity, enabling interactions with FAU zeolite precursors and effectively regulating their crystal growth process. Time evolution experiments (Fig. 1 ) show that Si quantum dots (SiQDs) play a crucial role in zeolite crystal growth and effectively regulate zeolite morphology. SiQDs function as heterogeneous nucleating agents, facilitating initial size control and promoting nucleation over crystal growth (Fig. 1a). The subsequent directional aggregation of zeolite nanoparticles is driven by the system’s tendency to minimize its Gibbs free energy, resulting in growth along thermodynamically preferred directions and the formation of sub-nanometer crystals that tend to assemble (Fig. 1b). Finally, neighboring zeolite nanoparticles aggregate into larger structures via intraparticle maturation, forming micron-sized zeolites with spherical morphology and a jagged, nanoflower-like surface (Fig. 1c). Elemental analysis of energy-dispersive X-ray spectroscopy (EDS) spectra reveals that the Si/Al ratio of 13X-SiQDs (1.50) is higher than that of 13X (1.23), suggesting incorporation of SiQDs into the zeolite matrix. As expected, 13X-SiQDs emit blue fluorescence at 450 nm when excited at 365 nm, whereas 13X does not, further confirming the integration of SiQDs into the zeolite framework (Fig. S4-5)."
        ]
      },
      {
        "section_name": "Material structure and characteristics",
        "content": [
          "The microstructural features of 13X-SiQDs were analyzed using scanning electron microscopy (SEM) and transmission electron microscopy (TEM). SEM images reveal that the original 13X particles were octahedral, with sizes ranging from approximately 500 to 700 nm (Fig. S6). Upon the addition of silicon quantum dots, the surface morphology of the zeolite changed significantly. As the quantity of silicon quantum dots increased, the surface of the zeolite transitioned from smooth to rough, and the jagged, nanoflower-like structure became more prominent (Fig. 2 a-d). TEM images of 13X-SiQDs clearly show the secondary growth of assembled nanoparticles (Fig. 2e), with lattice fringes corresponding to the (111) plane of SiQDs observed (Fig. 2f). This suggests that the primary nanoparticles of FAU zeolite aggregate into larger nanoparticles under the induction of silicon quantum dots, resulting in the appearance of interconnected mesopores in the integrated nanocrystals.",
          "The X-ray diffraction (XRD) patterns of 13X and 13X-SiQDs are shown in Fig. 3 a. Both samples exhibit diffraction peaks well-indexed to the FAU zeolite structure (PDF#38–0237), with characteristic peaks corresponding to the (111), (220), (311), (331), (533), (642), and (751) planes at 2θ values of 6.1°, 9.9°, 11.7°, 15.4°, 23.3°, 26.6°, and 31.0°, respectively. XRD analysis confirms that the prepared zeolite has good crystallinity, suggesting that the incorporation of SiQDs does not adversely affect the crystallization process. X-ray photoelectron spectroscopy (XPS) further supports the introduction of nitrogen-containing groups from the silicon quantum dots into the zeolite structure (Fig. 3b).",
          "To examine the effect of quantum dot modification on the pore structure of zeolites, nitrogen adsorption–desorption isotherms were measured for 13X and 13X-SiQDs (Fig. 3c), with the corresponding pore structure parameters summarized in Table S1. The 13X zeolite exhibited typical type I adsorption behavior, indicative of a purely microporous structure. In contrast, 13X-SiQDs demonstrated a sharp increase in adsorption at low pressure (P/P 0 < 0.1), corresponding to the microporous region, along with a hysteresis loop at higher P/P 0 values (P/P 0 = 0.5–1.0), characteristic of mesoporous features. The H4-type hysteresis loop observed suggests the presence of a micro-mesoporous structure formed by aggregated zeolite crystals, likely due to the presence of narrow crack-like pores. Both 13X and 13X-SiQDs belong to the FAU zeolite family, with their primary pores being spherical supercages composed of sodalite cages, featuring diameters of 1.3 nm and pore sizes ranging from 0.71 to 0.73 nm. However, 13X-SiQDs also exhibits an additional mesoporous structure induced by quantum dot modification. To further evaluate the impact of this modification on the zeolite pore size, the mesopore size distribution was analyzed using the BJH method (Fig. 3d). While the original 13X zeolite lacked mesoporous features, 13X-SiQDs displayed mesopores ranging from 3 to 10 nm, with a peak at approximately 3.86 nm. Compared to 13X, the specific surface area of 13X-SiQDs increased from 788.07 m2·g−1 to 930.56 m2·g−1, and the mesopore volume from 0.03 cm3·g−1 to 0.09 cm3·g−1. These findings indicate that silicon quantum dot modification enhances the specific surface area and introduces mesoporous structures in 13X-SiQDs. According to pore-filling theory, the hierarchical pore structure of 13X-SiQDs is expected to exhibit distinct CO2 capture behavior compared to 13X."
        ]
      },
      {
        "section_name": "Gas adsorption and separation performance",
        "content": [
          "To evaluate the adsorption and separation potential of the materials for CO2/N2, the CO2 and N2 adsorption/desorption isotherms of 13X and 13X-SiQDs were measured at 298 K and pressures up to 1.0 bar (Fig. 4 a). At 1.0 bar, 13X-SiQDs exhibited a higher CO2 and N2 adsorption capacity than 13X, likely due to the larger BET surface area and nanoparticle assembly structure of 13X-SiQDs, which provide additional adsorption sites for gas molecules. Specifically, CO2 adsorption increased from 113 cm3·g−1 to 134 cm3·g−1, while N2 adsorption rose from 5.83 cm3·g−1 to 6.25 cm3·g−1. The Ideal Adsorbed Solution Theory (IAST), developed by Myers and Prausnitz, is the most widely used approach for predicting mixed-gas adsorption isotherms, relying exclusively on single-component adsorption data [47]. The CO2 selectivity of 13X and 13X-SiQDs was estimated using IAST, as shown in Fig. 4b (CO2:N2 = 0.15:0.85). At 1 bar, relevant to CO2 capture from flue gas, the CO2 selectivity of 13X and 13X-SiQDs are 243 and 561, respectively. Fig. 4c compares the CO2 selectivity of several representative materials, highlighting the superior CO2 capture performance of 13X-SiQDs. In addition to static adsorption equilibrium studies, dynamic breakthrough experiments were performed to evaluate the separation of CO2/N2 mixtures using 13X and 13X-SiQDs (Fig. 4d). During these experiments, N2 was detected immediately, while CO2 broke through after a delay, aligning well with the predictions from the IAST analysis. The breakthrough time interval between CO2 and N2 in 13X-SiQDs was significantly longer than that in 13X. This result indicates that 13X-SiQDs demonstrates superior adsorption and separation performance for CO2 compared to 13X (Table S3). To assess the reproducible working ability of 13X-SiQDs, adsorption–desorption cycle experiments were conducted at 298 K (Fig. 4e). The results demonstrated that the CO2 adsorption capacity remained nearly constant over five cycles, indicating excellent reversibility and reusability.",
          "To evaluate the feasibility of 13X-SiQDs for industrial applications, their performance was compared with 13X through kinetic experiments. Fig. 5a shows a comparison of the CO2 breakthrough curves for both zeolites, starting from the breakthrough point under identical test conditions. The time from CO2 breakthrough to complete breakthrough for 13X-SiQDs is significantly shorter than that for 13X, indicating improved diffusion performance. Based on these breakthrough experiments, the calculated diffusion rate for 13X-SiQDs (0.0345 cm2·s−1) is higher than that for 13X (0.0137 cm2·s−1). This difference can be attributed to the nano-sized zeolite assembly and the resulting mesopores both inside and outside the structure. In a pure 1 bar CO2 atmosphere, 13X-SiQDs also exhibits a shorter adsorption equilibrium time, enhancing adsorption efficiency (Fig. 5b). To further elucidate the adsorption behavior, the pseudo-first-order (PFO) and pseudo-second-order (PSO) kinetic models were applied to fit the experimental data (Fig. 5c-d). The adsorption capacity (q) fitted by the pseudo-first-order model is closer to the experimental adsorption results for 13X, suggesting that 13X primarily undergoes physical adsorption (R2 = 0.9687) (Table S4). In contrast, the adsorption curve of 13X-SiQDs more closely fits the pseudo-second-order model, indicating that its adsorption behavior likely involves both physical and chemical adsorption (R2 = 0.9589) (Table S4)."
        ]
      },
      {
        "section_name": "Adsorption mechanism analysis",
        "content": [
          "The isosteric heats of adsorption (Q st) for CO2 and N2 on the synthesized zeolites were calculated as a function of gas loading using the Clausius-Clapeyron equation to represent the binding enthalpies. The heat of adsorption reflects the interaction strength between the gas and zeolite. The heat of adsorption of CO2 of 13X and 13X-SiQDs is significantly higher than that of N2, indicating a stronger binding affinity to CO2, which is advantageous for CO2/N2 separation (Fig. 6 a-b). The zero-coverage Q st value of CO2 in 13X-SiQDs (57.4 kJ·mol−1) is notably higher than that in 13X (38.5 kJ·mol−1). Generally, the heat of physical adsorption, including CO2, does not exceed 42 kJ·mol−1. For 13X-SiQDs, the Q st for CO2 gradually decreases with increasing adsorption, transitioning from chemical adsorption to physical adsorption. This suggests that, in addition to the electric quadrupole interaction between the zeolite framework and CO2, chemical adsorption processes also contribute. Chemisorption is thermodynamically more favorable than physisorption, but it is limited by the availability of adsorption sites.",
          "To further investigate the adsorption mechanism of CO2 by zeolites, in situ infrared spectra of 13X and 13X-SiQDs were measured at 30 °C. Before the measurement, the sample was purged and heated, and the spectrum was tested as background to clearly observe the contribution of CO2 adsorption. As shown in Fig. 6c, the 13X zeolite exhibits only a peak shift in the range of 2300–2400 cm−1, corresponding to the physical adsorption of CO2 [48]. This indicates that 13X primarily adsorbs CO2 through physical interactions. In contrast, as shown in Fig. 6d, 13X-SiQDs show peak shifts associated with both physical adsorption (2300–2400 cm−1) and chemical adsorption of CO2 (1300–1500 cm−1). Specifically, the peak near 1400 cm−1 corresponds to the stretching vibration of C–N or the skeletal vibration of NCOO– [49,50], while the peak near 1480 cm−1 corresponds to the stretching vibration of COO– [50–52]. These results suggest that CO2 reacts with the amino groups of 13X-SiQDs to form carbamate under anhydrous conditions. Consistent with the previously proposed CO2 adsorption mechanism [52,53], amino groups tend to form weakly chemically adsorbed carbamic acid species under anhydrous conditions rather than carbamate ion species, which are associated with stronger chemical adsorption. Based on these results, we conclude that 13X-SiQDs may capture CO2 through the synergistic effect of physical and chemical adsorption. The introduction of amino groups enhances the binding affinity of CO2 to the material via weak chemical adsorption, while the hierarchical assembly structure of nanozeolites, regulated by quantum dots, provides additional adsorption sites for physical adsorption. This dual mechanism ultimately increases the CO2 adsorption capacity of 13X-SiQDs."
        ]
      },
      {
        "section_name": "Conclusions",
        "content": [
          "In summary, a FAU-type 13X-SiQDs zeolite with hierarchical pores and a nano-zeolite crystal assembly structure was synthesized using the SiQDs regulation strategy. This material exhibits exceptional CO2 adsorption capacity and selectivity, which can be attributed to the enhanced accessibility of adsorption sites due to the incorporation of SiQDs and nano-sized zeolites. Furthermore, the hierarchical pore structure of 13X-SiQDs facilitates improved CO2 transfer and diffusion. At 298 K and 1.0 bar, the CO2 adsorption capacity of 13X-SiQDs was 132.20 cm3·g−1, and its CO2/N2 selectivity at 298 K and 1 bar was 561. Breakthrough experiments and kinetic adsorption tests further confirm the practical feasibility of using 13X-SiQDs for CO2/N2 separation, with enhanced gas diffusion and transfer. Therefore, the SiQDs-mediated synthesis strategy for zeolites offers broad applicability and can be extended to other types of porous materials."
        ]
      }
    ],
    "tables": []
  },
  {
    "file_path": "data/xml/S0022459625001628.xml",
    "type": "fla",
    "rejected_because": "accepted",
    "authors": [
      "Li, Yuan",
      "Sun, Shengkai",
      "Liu, Hanfang",
      "Wang, Wenna",
      "Chen, Dehong",
      "Yang, Yu",
      "Liu, Feng",
      "Yu, Bin",
      "Liu, Jia",
      "Li, Binjie",
      "Wang, Lei",
      "Li, Bin"
    ],
    "doi": "10.1016/j.jssc.2025.125339",
    "title": "Optimizing adding sequence of carbon black in solid-state synthesis of hierarchical TS-1 zeolite for efficient 1-hexene epoxidation ",
    "year": "2025",
    "publication": "Journal of Solid State Chemistry",
    "keywords": [
      "Carbon black",
      "Hierarchical TS-1 zeolite",
      "Epoxidation",
      "1-Hexene"
    ],
    "abstract": "Epoxidation of olefin catalyzed by titanium silicalite-1 (TS-1) can obtain important intermediate epoxides of industrial production in a green and pollution-free manner. However, due the problem of macromolecules transport path restraint, which cause the catalyst to fail in lifetime and activity. Strategically, to increase the transport channel of macromolecules and shorten the transport path, it is necessary to introduce mesoporous structures into zeolite. Here, we report a solid-state synthesis of hierarchical TS-1 zeolite by optimizing carbon black sequence. The texture property of hierarchical TS-1 can be optimized by carbon black. Most importantly, the addition sequence of carbon black can impact the porosity of hierarchical TS-1. The hierarchical zeolite is synthesized by incorporating 0.2 g carbon black into the seeds. When carbon black is firstly combined with seeds, the enhanced interaction facilitates the subsequent growth process, leading to large surface area from mesopores (121 m2/g) and abundant pores size (8–40 nm) and enhanced exposure of Ti active sites. The optimized hierarchical TS-1 possesses excellent catalytic performance with high conversion rate (24.4 %) and similar selectivity (93.8 %), which are 1.6 times higher than that of traditional TS-1 zeolites.",
    "sections": [
      {
        "section_name": "Introduction",
        "content": [
          "As a typical zeolite with MFI structure, titanium silicalite-1 (TS-1) zeolite has attracted much attention in the past few decades for its excellent catalytic performance in the epoxidation of olefins by hydrogen peroxide, which is green and pollution-free [1–5]. Epoxides, which often serve as intermediates in pharmaceutical, environmental, and chemical products, raises significant environmental and safety concerns, particularly industrial applications [6]. However, average pore size of traditional TS-1 zeolite is only 0.55 nm, which obviously hinders the participation of some macromolecular substances in the conversion, reducing its diffusion ability and the active site [7]. This confinement effect, while beneficial for catalytic selectivity, can create significant mass transfer resistance, especially for larger molecules or during complex reaction pathways [8]. The narrow pore openings in microporous zeolites can impede the diffusion of reactants, leading to slower reaction rates and reduced efficiency in catalytic processes. Several studies have shown that the diffusivity within micropores is highly dependent on factors such as pore size, shape, and the presence of defects, which can either facilitate or hinder diffusion [9,10]. Additionally, the interaction between reactants and the zeolite framework within these micropores can further affect the overall transport behavior, influencing not only the rate of diffusion but also the thermodynamic properties of the system [11]. To overcome these limitations, it is needed to design hierarchical TS-1 zeolite which can reduce the spatial restriction of the conversion macromolecules, increase the rate of intracrystalline diffusion, and regulate the selectivity of the products [12–14].",
          "Hierarchical zeolites have attracted significant attention due to their improved active sites and diffusion rates for reactant and product molecules (mass transfer properties), providing a potential solution to the limitations of conventional zeolite structures [10]. Common methods for synthesizing hierarchical zeolite mainly include post-processing and template method [15]. Zuo and Chen et al. synthesized hierarchical zeolite through selectively removing of Si\\Al\\Ti\\B atoms in the skeleton. The hierarchical pores can shorten the mass transfer path and promote the mass transfer diffusion, which is also conducive to the catalytic activity [16–18]. Kenvin and Li et al. modified TS-1 zeolite with different concentration of surfactants or organosilanes to obtain different hierarchical zeolites. Due to the mesoporous structure, the catalytic stability of hierarchical zeolite was most significantly improved [19,20]. Ouyang et al. designed a fully interconnected intracrystalline hierarchical TS-1, which improved the accessibility of the active site and the diffusion efficiency. The catalytic performance during the epoxidation was 2 times of the catalytic performance of commercial TS-1 zeolites [7]. Valentin et al. used steam assisted crystallization of a hierarchical TS-1 zeolite through dissolution and recrystallization upon steaming showed excellent catalytic performance in aqueous media [21]. Zhu and Fan et al. reported environmentally friendly strategy of solid-state synthesis method for producing TS-1 zeolite with fast mass transfer and increased production rates [22–24]. However, these syntheses of hierarchical zeolites were complicated and costly. There are few reports on solid-state synthesis of a hierarchical TS-1 zeolite, only in terms of influence of carbon template on the porous property [7]. It is also not established that the influence of carbon black addition sequence in the zeolite precursor on the structure properties.",
          "Here, for the purpose of enhancing production efficiency, we design a novel solid-state synthesis method for the efficient preparation of hierarchical TS-1 zeolite by precisely controlling the quantity of carbon black and the addition sequence of carbon black, which significantly impacts both crystallinity and mesoporosity of TS-1 zeolite. It demonstrates the importance of fine-tuning synthesis parameters for material optimization. Specifically, when carbon black is preferentially combined with seeds, the enhanced interaction facilitates the subsequent growth process. Without phase separation, carbon black is able to enter crystal of zeolite, enabling construction of hierarchical porous structures. The large surface area from mesopores (121 m2/g) and abundant pores size (8–40 nm) improve interaction between the active sites and macromolecules, thereby enhancing catalytic performance. The optimized hierarchical TS-1 achieves a conversion rate of 24.4 % and a selectivity of 93.8 %, which is 1.6 times higher than that of conventional TS-1 zeolite. This approach offers the characteristics of concise synthetic route, simplified procedure and environmentally friendly."
        ]
      },
      {
        "section_name": "Chemicals and materials",
        "content": [
          "The reagents used in this work include fumed silica (SiO2, hydrophilic, Shanghai Aladdin Biochemical Technology Co., Ltd), titanium sulfate (Ti(SO4)2, >98 %, Shanghai Aladdin Biochemical Technology Co., Ltd), chlorobenzene (C6H5Cl, >99 %, Shanghai Aladdin Biochemical Technology Co., Ltd), 1, 2-hexane oxide (>96.0 %, Shanghai Aladdin Biochemical Technology Co., Ltd). carbon black (Sinopharm Chemical Reagent Co., Ltd.), tetrapropylammonium hydroxide (TPAOH, 25 wt% in water, Kente Catalysts Technologies), tetraethyl orthosilicate (TEOS, 98 %, Shanghai Aladdin Biochemical Technology Co., Ltd), acetonitrile (C2H3N, AR≥99.0 %, Sinopharm Chemical Reagent Co., Ltd), 1-hexene (C6H12, GC, 98 %, Sinopharm Chemical Reagent Co., Ltd), hydrogen peroxide (H2O2, 30 wt%, Sinopharm Chemical Reagent Co., Ltd). All chemicals were used as received without further treatment."
        ]
      },
      {
        "section_name": "Preparation of S-1-200 seeds, hierarchical TS-1 zeolite with different amounts of carbon black",
        "content": [
          "Silicalite-1 seeds were synthesized by adding 15.6 g TEOS to 9.8 g TPAOH (25 wt% in water), followed by the adding 18.6 g deionized water and then stirring for 24 h at room temperature. Subsequently, the obtained solution is transferred to a Teflon lined autoclave and crystallized in an oven at 98 °C for 24 h. After centrifugally washed to neutral and drying at 100 °C for 12 h, then finally calcined at 600 °C for 6 h in a muffle furnace. The final products with an average particle size of 200 nm were defined S-1-200 seeds.",
          "Hierarchical TS-1zeolite with different amounts of carbon black was synthesized as follows: firstly, 0.81 g TPAOH (25 wt%) mixed with 0.60 g fumed silica were grinded for 5–10 min. Subsequently, 0.024 g of titanium sulfate and 0.015 g of silicalite-1 seeds were added to the mortar with grinding for 10–15 min. Then, different amounts of carbon black (0.05/0.1/0.2/0.4 g) were added to the mixed material, grinding for 10 min. After that, the solid mixture was transferred to a Teflon lined autoclave and crystallized at 180 °C for 24 h. After that, it was filtered, washed, and dried at 80 °C for 12 h. The treatment of materials after crystallization is the same as S-1-200 seeds."
        ]
      },
      {
        "section_name": "Preparation HTS-1-CB + SiO",
        "content": [
          "To investigate the effect of different carbon black addition sequence on the S-1 seeds pores structure. Hierarchical TS-1 zeolite was synthesized by grinding and mixing 0.2 g CB (carbon black). 0.60 g fumed silica were grinded with 0.2 g CB firstly for 10 min and mixed with 0.81 g TPAOH (25 wt%) for 5–10 min followed by the addition of 0.015 g seeds and 0.024 g titanium sulfate for 10–15 min, which named HTS-1-CB + SiO2; 0.81 g TPAOH (25 wt%) was mixed with 0.2 g CB firstly for 10 min and added 0.6 g SiO2 for 5–10 min followed by the addition of 0.015 g seeds and 0.024 g titanium sulfate, grinding for 10–15 min, which named HTS-1-CB + TPAOH; 0.2 g CB firstly was added to 0.015 g seeds and 0.024 g titanium sulfate and then mixed with 0.6 g SiO2 for 5–10 min followed by the addition of 0.81 g TPAOH (25 wt%) for 10min, which named HTS-1-CB + Seeds. After that, the solid mixture was transferred to a Teflon lined autoclave and crystallized at 180 °C for 24 h. After centrifugally washed to neutral and drying at 80 °C for 12 h, then finally calcined at 600 °C for 6 h in a muffle furnace."
        ]
      },
      {
        "section_name": "Synthesis of traditional TS-1 catalyst",
        "content": [
          "For comparison, the traditional TS-1 zeolite were synthesized without adding carbon black. The synthesis process and conditions are the same as hierarchical TS-1 zeolite."
        ]
      },
      {
        "section_name": "Characterization",
        "content": [
          "The X-ray diffraction (XRD) patterns were collected by a Rigaku D-MAX 2500/PC X-ray diffractometer and measured at 40 Kv and 150 mA using Cu Kα radiation. The scanning electron microscopy (SEM) images of the sample was taken by a Regulus 8100 microscope at a voltage of 5 kV. Transmission electron microscopy (TEM) images were performed on a JEM-F200 electron microscope (JEOL, Japan). After vacuum degassing at 573 K for 10 h, the N2 sorption isotherms were recorded using an ASAP2460-2 adsorption analyzer. The total surface area was analyzed by Brunner-Emmet-Teller (BET) method. The Vmic (micropore volume) was calculated by t-plot method, the total pore volume (Vtotal) was obtained based on the amount of adsorbed N2 at the relative pressure of P/P 0 = 0.99. The pore size distribution curve was depicted by BJH calculation model. UV–vis spectra (UV–vis) was provided with an Agilent cary5000 UV–vis spectrophotometer with a test range of 190–500 nm."
        ]
      },
      {
        "section_name": "Epoxidation of 1-hexene",
        "content": [
          "The reaction of 1-hexene with H2O2 occurred in a flask equipped with a reflux device. Before the operation, TS-1 was activated at 40 °C for 1 h. After that, 0.5 g TS-1 catalyst, 10 mL acrylonitrile solvent, 10 mmol 1-hexene and 10 mmol H2O2 (30 %) were added orderly to the round bottom flask. Then, the mixture was placed in an oil bath equipped with a reflux device and reacted at 60 °C for 2 h. After the reaction, it was quickly cooled in cold water. A certain amount of chlorobenzene was added to the solution to be tested with chlorobenzene as the internal standard. A portion of the solution to be tested was collected and analyzed by GC-2014 gas chromatograph equipped with an FID detector and a DB-5 column. The conversion of 1-hexene and the selectivity of 1,2-epoxyhexane were calculated by the internal standard method."
        ]
      },
      {
        "section_name": "Results and discussions",
        "content": [
          "The synthesizing procedure of hierarchical TS-1 is illustrated in Fig. 1 . Carbon black is mixed with silica, TPAOH and seed/titanium sulfate in varying sequence, resulting in disparate diffusion rates during the crystallization process. This leads to the formation of carbon matrix in different parts of TS-1 zeolite. After calcination to remove carbon black, TS-1 with different porous structure is formed. XRD patterns of TS-1 zeolite synthesized with different amounts of carbon black (Fig. 2 ) shows characteristic diffraction peaks belonging to MFI structure indicating that all samples have good crystallinity [25–29]. The crystallinity of TS-1 zeolite with 0.2 g carbon black is defined as 100 %. The relative crystallinity (R.C) of TS-1 zeolite with the different amounts of carbon black is calculated by comparing the total intensity of five characteristic peaks (7.9°, 8.8°, 23.0°, 23.9° and 24.3°) correspond to (011), (200), (501), (422) and (133), respectively, crystal planes of MFI structure (JCPDF no. 44–0696). When the amount of carbon black is increased to 0.4 g, the corresponded relative crystallinity of TS-1 zeolite is only 60 % compared with that of zeolite synthesized by adding 0.2 g carbon black. This is due to the incompatibility between hydrophobic carbon black and aqueous zeolite precursors. A large amount of carbon black occupy more reaction space and reduce the viscosity of the synthesis system, seriously inhibiting the transfer and migration between zeolite precursors. Nevertheless, when the amount of carbon black is 0.05 g and 0.1 g, the relative crystallinity is only 94 % and 87 %, respectively, which is markedly inferior to that of 0.2 g carbon black.",
