Repository: Iwanap1/Zeolite_TDM

# Zeolite_TDM

Work done for PhD project leading up to ESA. demonstration.ipynb goes through example workflow with JSON and XML files, however the main pipeline uses MongoDB. To use, create a .env file in root directory and enter your Elsevier API key under variable "ELSEVIER" and enter MongoDB URI under "MONGO" (optional, you can just use the JSON versions).

No data from papers is included in this repo to avoid risking copyright infringement

Corpus acquisition and Paragraph classification run fine on a CPU (16 GB), however cuda is necessary for the rest. 

LLMs need downloading seperately, be wary of this taking up a lot of space

File: data/manual_extraction_cleaned.json (part 2 of 15)
[
                        "time": "2 h",
                        "solvent": "20 mL g-1",
                        "repeats": ""
                    },
                    {
                        "process": "calcination",
                        "did_step": "true",
                        "start_form": "",
                        "end_form": "",
                        "gas": "air",
                        "gas_flow": "-",
                        "heat_rate": "0.5 C min-1",
                        "temperature": "450 C",
                        "time": ""
                    }
                ]
            },
            {
                "name": "PrX",
                "morphological_description": "",
                "zeolite_source": {
                    "source": "commercial",
                    "did_step": "true",
                    "name": "NaX",
                    "supplier": "Nankai University Catalyst Co., Ltd.",
                    "form": "",
                    "cbv": "",
                    "Si/Al": "1.17",
                    "SiO2/Al2O3": "",
                    "M": "",
                    "Si/M": ""
                },
                "post-synthesis": [
                    {
                        "process": "ion_exchange",
                        "did_step": "true",
                        "initial_form": "Na",
                        "final_form": "Pr",
                        "solutes": "praseodymium (III) nitrate hexahydrate (0.2 mol/L)",
                        "temperature": "80 C",
                        "time": "2 h",
                        "solvent": "(20 mL g-1)",
                        "repeats": ""
                    },
                    {
                        "process": "calcination",
                        "did_step": "true",
                        "start_form": "",
                        "end_form": "",
                        "gas": "air",
                        "gas_flow": "-",
                        "heat_rate": "0.5 C min-1",
                        "temperature": "450 C",
                        "time": ""
                    },
                    {
                        "process": "ion_exchange",
                        "did_step": "true",
                        "initial_form": "",
                        "final_form": "Pr",
                        "solutes": "praseodymium (III) nitrate hexahydrate (0.2 mol/L)",
                        "temperature": "80 C",
                        "time": "2 h",
                        "solvent": "(20 mL g-1)",
                        "repeats": ""
                    },
                    {
                        "process": "calcination",
                        "did_step": "true",
                        "start_form": "",
                        "end_form": "",
                        "gas": "air",
                        "gas_flow": "-",
                        "heat_rate": "0.5 C min-1",
                        "temperature": "450 C",
                        "time": ""
                    }
                ]
            },
            {
                "name": "NdX",
                "morphological_description": "",
                "zeolite_source": {
                    "source": "commercial",
                    "did_step": "true",
                    "name": "NaX",
                    "supplier": "Nankai University Catalyst Co., Ltd.",
                    "form": "",
                    "cbv": "",
                    "Si/Al": "1.17",
                    "SiO2/Al2O3": "",
                    "M": "",
                    "Si/M": ""
                },
                "post-synthesis": [
                    {
                        "process": "ion_exchange",
                        "did_step": "true",
                        "initial_form": "Na",
                        "final_form": "Nd",
                        "solutes": "neodymium nitrate hexahydrate (0.2 mol/L)",
                        "temperature": "80 C",
                        "time": "2 h",
                        "solvent": "(20 mL g-1)",
                        "repeats": ""
                    },
                    {
                        "process": "calcination",
                        "did_step": "true",
                        "start_form": "",
                        "end_form": "",
                        "gas": "air",
                        "gas_flow": "-",
                        "heat_rate": "0.5 C min-1",
                        "temperature": "450 C",
                        "time": ""
                    },
                    {
                        "process": "ion_exchange",
                        "did_step": "true",
                        "initial_form": "",
                        "final_form": "Nd",
                        "solutes": "neodymium nitrate hexahydrate (0.2 mol/L)",
                        "temperature": "80 C",
                        "time": "2 h",
                        "solvent": "(20 mL g-1)",
                        "repeats": ""
                    },
                    {
                        "process": "calcination",
                        "did_step": "true",
                        "start_form": "",
                        "end_form": "",
                        "gas": "air",
                        "gas_flow": "-",
                        "heat_rate": "0.5 C min-1",
                        "temperature": "450 C",
                        "time": ""
                    }
                ]
            },
            {
                "name": "SmX",
                "morphological_description": "",
                "zeolite_source": {
                    "source": "commercial",
                    "did_step": "true",
                    "name": "NaX",
                    "supplier": "Nankai University Catalyst Co., Ltd.",
                    "form": "",
                    "cbv": "",
                    "Si/Al": "1.17",
                    "SiO2/Al2O3": "",
                    "M": "",
                    "Si/M": ""
                },
                "post-synthesis": [
                    {
                        "process": "ion_exchange",
                        "did_step": "true",
                        "initial_form": "Na",
                        "final_form": "Sm",
                        "solutes": "samarium(III) nitrate hexahydrate (0.2 mol/L)",
                        "temperature": "80 C",
                        "time": "2 h",
                        "solvent": "(20 mL g-1)",
                        "repeats": ""
                    },
                    {
                        "process": "calcination",
                        "did_step": "true",
                        "start_form": "",
                        "end_form": "",
                        "gas": "air",
                        "gas_flow": "-",
                        "heat_rate": "0.5 C min-1",
                        "temperature": "450 C",
                        "time": ""
                    },
                    {
                        "process": "ion_exchange",
                        "did_step": "true",
                        "initial_form": "",
                        "final_form": "Sm",
                        "solutes": "samarium(III) nitrate hexahydrate (0.2 mol/L)",
                        "temperature": "80 C",
                        "time": "2 h",
                        "solvent": "(20 mL g-1)",
                        "repeats": ""
                    },
                    {
                        "process": "calcination",
                        "did_step": "true",
                        "start_form": "",
                        "end_form": "",
                        "gas": "air",
                        "gas_flow": "-",
                        "heat_rate": "0.5 C min-1",
                        "temperature": "450 C",
                        "time": ""
                    }
                ]
            }
        ]
    },
    {
        "doi": "10.1016/j.fuel.2024.131532",
        "text": "<header>Microwave (MW)-assisted chelation-alkaline treatment of ZSM-5<text>The parent ZSM-5 was calcined at 550 C for 5 h to convert it to an H-form counterpart before the treatment. The MW-assisted chelation-alkaline treatment was carried out in a mono-mode microwave reactor (Anton Paar, Monowave 300). Specifically, in a typical treatment, in a 30 mL quartz vessel, 1 g calcined parent ZSM-5 zeolite was dispersed in 20 mL chelation-alkaline medium with 0.2 M NaOH and x M Na2H2EDTA, (where x was 0, i.e., the conventional alkaline treatment without EDTA, 0.1, 0.3 and 0.5 M). Then, the vessel was sealed by a rubber cap and introduced into the MW reactor, heated to 65 C as quick as possible and maintained for y min (y = 3 and 30 min) under stirring at 800 rpm. Relevant samples from the post-treatment in this work are denoted as Z-MW-x-y accordingly. After the treatment, the vessel was taken out from the MW reactor immediately and cooled in an ice-water bath. Then, the resulting mixture was centrifuged (at 4400 rpm for 7 min) to separate the solid sample (from the mixture) which was washed using deionized water 4 times and dried in an oven at 100 C for 12 h. As shown in Fig. 1 a, a control sample was prepared as well by the conventional heating (using a water bath) under the hydrothermal condition at 65 C using the mixed solution with 0.3 M Na2H2EDTA and 0.2 NaOH aqueous solution for 30 min, and the resulting control sample was denoted as Z-HT-0.3\u201330. All the obtained ZSM-5 zeolites were ion-exchanged for catalysis. In detail, the as-prepared zeolite (1 g) was dispersed in 40 mL of 1 M NH4NO3 solution (1 M) in a flask. The mixture was heated by a water bath at 80 C for 12 h under stirring (at 500 rpm), then the solid was separated by centrifugation (at 4400 rpm for 7 min) and washed with deionized water four times. Ion exchange was repeated twice under the same condition, and then the zeolite samples were dried in an oven at 100 C for 12 h. Before catalysis, all the ion-exchanged zeolites were calcined in a muffle oven at 550 C for 5 h with a ramp rate of 5 C/min.",
        "samples": [
            {
                "name": "Parent ZSM-5",
                "morphological_description": "",
                "zeolite_source": {
                    "source": "commercial",
                    "did_step": "true",
                    "name": "ZSM-5",
                    "supplier": "Zeolyst International",
                    "form": "NH4",
                    "cbv": "CBV8014",
                    "Si/Al": "40",
                    "SiO2/Al2O3": "",
                    "M": "",
                    "Si/M": ""
                },
                "post-synthesis": [
                    {
                        "process": "calcination",
                        "did_step": "true",
                        "start_form": "",
                        "end_form": "H",
                        "gas": "",
                        "gas_flow": "",
                        "heat_rate": "",
                        "temperature": "550 C",
                        "time": "5 h"
                    }
                ]
            },
            {
                "name": "Z-MW-0-3",
                "morphological_description": "",
                "zeolite_source": {
                    "source": "commercial",
                    "did_step": "true",
                    "name": "ZSM-5",
                    "supplier": "Zeolyst International",
                    "form": "NH4",
                    "cbv": "CBV8014",
                    "Si/Al": "40",
                    "SiO2/Al2O3": "",
                    "M": "",
                    "Si/M": ""
                },
                "post-synthesis": [
                    {
                        "process": "calcination",
                        "did_step": "true",
                        "start_form": "",
                        "end_form": "H",
                        "gas": "",
                        "gas_flow": "",
                        "heat_rate": "",
                        "temperature": "550 C",
                        "time": "5 h"
                    },
                    {
                        "process": "solvent_etching",
                        "did_step": "true",
                        "mass_parent": "",
                        "solutes": "NaOH (0.2 M)",
                        "solvent": "(20 mL)",
                        "temperature": "65 C",
                        "time": "3 min",
                        "microwave": "used",
                        "ultrasound": "not used",
                        "repeats": ""
                    },
                    {
                        "process": "ion_exchange",
                        "did_step": "true",
                        "initial_form": "",
                        "final_form": "NH4",
                        "solutes": "NH4NO3 (1  M)",
                        "temperature": "80 C",
                        "time": "12 h",
                        "solvent": "(40 mL)",
                        "repeats": "2"
                    },
                    {
                        "process": "calcination",
                        "did_step": "true",
                        "start_form": "NH4",
                        "end_form": "H",
                        "gas": "",
                        "gas_flow": "",
                        "heat_rate": "5 C/min",
                        "temperature": "550 C",
                        "time": "5 h"
                    }
                ]
            },
            {
                "name": "Z-MW-0.1-3",
                "morphological_description": "",
                "zeolite_source": {
                    "source": "commercial",
                    "did_step": "true",
                    "name": "ZSM-5",
                    "supplier": "Zeolyst International",
                    "form": "NH4",
                    "cbv": "CBV8014",
                    "Si/Al": "40",
                    "SiO2/Al2O3": "",
                    "M": "",
                    "Si/M": ""
                },
                "post-synthesis": [
                    {
                        "process": "calcination",
                        "did_step": "true",
                        "start_form": "",
                        "end_form": "H",
                        "gas": "",
                        "gas_flow": "",
                        "heat_rate": "",
                        "temperature": "550 C",
                        "time": "5 h"
                    },
                    {
                        "process": "solvent_etching",
                        "did_step": "true",
                        "mass_parent": "",
                        "solutes": "NaOH (0.2 M) | Na2H2EDTA (0.1 M)",
                        "solvent": "(20 mL)",
                        "temperature": "65 C",
                        "time": "3 min",
                        "microwave": "used",
                        "ultrasound": "not used",
                        "repeats": ""
                    },
                    {
                        "process": "ion_exchange",
                        "did_step": "true",
                        "initial_form": "",
                        "final_form": "NH4",
                        "solutes": "NH4NO3 (1 M)",
                        "temperature": "80 C",
                        "time": "12 h",
                        "solvent": "(40 mL)",
                        "repeats": "2"
                    },
                    {
                        "process": "calcination",
                        "did_step": "true",
                        "start_form": "NH4",
                        "end_form": "H",
                        "gas": "",
                        "gas_flow": "",
                        "heat_rate": "5 C/min",
                        "temperature": "550 C",
                        "time": "5 h"
                    }
                ]
            },
            {
                "name": "Z-MW-0.3-3",
                "morphological_description": "",
                "zeolite_source": {
                    "source": "commercial",
                    "did_step": "true",
                    "name": "ZSM-5",
                    "supplier": "Zeolyst International",
                    "form": "NH4",
                    "cbv": "CBV8014",
                    "Si/Al": "40",
                    "SiO2/Al2O3": "",
                    "M": "",
                    "Si/M": ""
                },
                "post-synthesis": [
                    {
                        "process": "calcination",
                        "did_step": "true",
                        "start_form": "",
                        "end_form": "H",
                        "gas": "",
                        "gas_flow": "",
                        "heat_rate": "",
                        "temperature": "550 C",
                        "time": "5 h"
                    },
                    {
                        "process": "solvent_etching",
                        "did_step": "true",
                        "mass_parent": "",
                        "solutes": "NaOH (0.2 M) | Na2H2EDTA (0.3 M)",
                        "solvent": "(20 mL)",
                        "temperature": "65 C",
                        "time": "3 min",
                        "microwave": "used",
                        "ultrasound": "not used",
                        "repeats": ""
                    },
                    {
                        "process": "ion_exchange",
                        "did_step": "true",
                        "initial_form": "",
                        "final_form": "NH4",
                        "solutes": "NH4NO3 (1 M)",
                        "temperature": "80 C",
                        "time": "12 h",
                        "solvent": "(40 mL)",
                        "repeats": "2"
                    },
                    {
                        "process": "calcination",
                        "did_step": "true",
                        "start_form": "NH4",
                        "end_form": "H",
                        "gas": "",
                        "gas_flow": "",
                        "heat_rate": "5 C/min",
                        "temperature": "550 C",
                        "time": "5 h"
                    }
                ]
            },
            {
                "name": "Z-MW-0.5-3",
                "morphological_description": "",
                "zeolite_source": {
                    "source": "commercial",
                    "did_step": "true",
                    "name": "ZSM-5",
                    "supplier": "Zeolyst International",
                    "form": "NH4",
                    "cbv": "CBV8014",
                    "Si/Al": "40",
                    "SiO2/Al2O3": "",
                    "M": "",
                    "Si/M": ""
                },
                "post-synthesis": [
                    {
                        "process": "calcination",
                        "did_step": "true",
                        "start_form": "",
                        "end_form": "H",
                        "gas": "",
                        "gas_flow": "",
                        "heat_rate": "",
                        "temperature": "550 C",
                        "time": "5 h"
                    },
                    {
                        "process": "solvent_etching",
                        "did_step": "true",
                        "mass_parent": "",
                        "solutes": "NaOH (0.2 M) | Na2H2EDTA (0.5 M)",
                        "solvent": "(20 mL)",
                        "temperature": "65 C",
                        "time": "3 min",
                        "microwave": "used",
                        "ultrasound": "not used",
                        "repeats": ""
                    },
                    {
                        "process": "ion_exchange",
                        "did_step": "true",
                        "initial_form": "",
                        "final_form": "NH4",
                        "solutes": "NH4NO3 (1 M)",
                        "temperature": "80 C",
                        "time": "12 h",
                        "solvent": "(40 mL)",
                        "repeats": "2"
                    },
                    {
                        "process": "calcination",
                        "did_step": "true",
                        "start_form": "NH4",
                        "end_form": "H",
                        "gas": "",
                        "gas_flow": "",
                        "heat_rate": "5 C/min",
                        "temperature": "550 C",
                        "time": "5 h"
                    }
                ]
            },
            {
                "name": "Z-MW-0.3-30",
                "morphological_description": "",
                "zeolite_source": {
                    "source": "commercial",
                    "did_step": "true",
                    "name": "ZSM-5",
                    "supplier": "Zeolyst International",
                    "form": "NH4",
                    "cbv": "CBV8014",
                    "Si/Al": "40",
                    "SiO2/Al2O3": "",
                    "M": "",
                    "Si/M": ""
                },
                "post-synthesis": [
                    {
                        "process": "calcination",
                        "did_step": "true",
                        "start_form": "",
                        "end_form": "H",
                        "gas": "",
                        "gas_flow": "",
                        "heat_rate": "",
                        "temperature": "550 C",
                        "time": "5 h"
                    },
                    {
                        "process": "solvent_etching",
                        "did_step": "true",
                        "mass_parent": "",
                        "solutes": "NaOH (0.2 M) | Na2H2EDTA (0.3 M)",
                        "solvent": "(20 mL)",
                        "temperature": "65 C",
                        "time": "30 min",
                        "microwave": "used",
                        "ultrasound": "not used",
                        "repeats": ""
                    },
                    {
                        "process": "ion_exchange",
                        "did_step": "true",
                        "initial_form": "",
                        "final_form": "NH4",
                        "solutes": "NH4NO3 (1 M)",
                        "temperature": "80 C",
                        "time": "12 h",
                        "solvent": "(40 mL)",
                        "repeats": "2"
                    },
                    {
                        "process": "calcination",
                        "did_step": "true",
                        "start_form": "NH4",
                        "end_form": "H",
                        "gas": "",
                        "gas_flow": "",
                        "heat_rate": "5 C/min",
                        "temperature": "550 C",
                        "time": "5 h"
                    }
                ]
            },
            {
                "name": "Z-HT-0.3-30",
                "morphological_description": "",
                "zeolite_source": {
                    "source": "commercial",
                    "did_step": "true",
                    "name": "ZSM-5",
                    "supplier": "Zeolyst International",
                    "form": "NH4",
                    "cbv": "CBV8014",
                    "Si/Al": "40",
                    "SiO2/Al2O3": "",
                    "M": "",
                    "Si/M": ""
                },
                "post-synthesis": [
                    {
                        "process": "calcination",
                        "did_step": "true",
                        "start_form": "",
                        "end_form": "H",
                        "gas": "",
                        "gas_flow": "",
                        "heat_rate": "",
                        "temperature": "550 C",
                        "time": "5 h"
                    },
                    {
                        "process": "solvent_etching",
                        "did_step": "true",
                        "mass_parent": "",
                        "solutes": "NaOH (0.2 M) | Na2H2EDTA (0.3 M)",
                        "solvent": "(20 mL)",
                        "temperature": "65 C",
                        "time": "30 min",
                        "microwave": "not used",
                        "ultrasound": "not used",
                        "repeats": ""
                    },
                    {
                        "process": "ion_exchange",
                        "did_step": "true",
                        "initial_form": "",
                        "final_form": "NH4",
                        "solutes": "NH4NO3 (1 M)",
                        "temperature": "80 C",
                        "time": "12 h",
                        "solvent": "(40 mL)",
                        "repeats": "2"
                    },
                    {
                        "process": "calcination",
                        "did_step": "true",
                        "start_form": "NH4",
                        "end_form": "H",
                        "gas": "",
                        "gas_flow": "",
                        "heat_rate": "5 C/min",
                        "temperature": "550 C",
                        "time": "5 h"
                    }
                ]
            }
        ]
    },
    {
        "doi": "10.1016/j.ces.2023.118712",
        "text": "<header>Materials and catalyst preparation<text>Synthesis of hierarchical HZSM-5 catalysts . The pristine HZSM-5 (SiO2/Al2O3 = 85) catalyst was purchased from Nankai University Catalyst Plant (Tianjin, China), and it was denoted as H-Z5-1. Hierarchical ZSM-5 catalysts were synthesized as explained below. First, the parent HZSM-5 was calcined in flowing air at 550 C for 4 h. Then, the calcined samples were treated with an alkaline solution with varying TPA+ concentrations of TPA+/OH- = 0, 0.25, 0.5, 0.75, and 1 for 1 h at 70 C. The concentration of OH- (C OH -) was maintained at 0.2 M, and the solution amount was kept at 30 mL g-1 parent HZSM-5 for alkaline treatment. These samples were denoted as H-Z5-2, H-Z5-3, H-Z5-4, H-Z5-5, and H-Z5-6, respectively. After alkaline treatment, the suspension was cooled down in an ice bath, centrifugated, and washed with deionized water until the pH = 7. The obtained powder was dried at 80 C for 12 h and calcined at 550 C for 4 h. The collected powder was then ion-exchanged three times with 0.5 M NH4NO3 at 80 C for 1 h. Finally, the resulting samples were centrifugated, washed, dried, and calcined as described above to obtain the hierarchical HZSM-5 catalysts. The obtained catalysts are shown in the following table - <R><C>Sample<C>Base<C>[ITALICS] C TPA+/OH-<C>[ITALICS] C OH-<C>[ITALICS] C AHFS<C>[ITALICS] T ( C)<C>t (h)<R><C>H-Z5-1<C>\u2013<C>\u2013<C>\u2013<C>\u2013<C>\u2013<C>\u2013<R><C>H-Z5-2<C>NaOH<C>0<C>0.2<C>\u2013<C>70<C>1<R><C>H-Z5-3<C>TPAOH&NaOH<C>0.25<C>0.2<C>\u2013<C>70<C>1<R><C>H-Z5-4<C>TPAOH&NaOH<C>0.5<C>0.2<C>\u2013<C>70<C>1<R><C>H-Z5-5<C>TPAOH&NaOH<C>0.75<C>0.2<C>\u2013<C>70<C>1<R><C>H-Z5-6<C>TPAOH<C>1<C>0.2<C>\u2013<C>70<C>1<R><C>AHFS0.01<C>AHFS<C>\u2013<C>\u2013<C>0.01<C>80<C>1<R><C>AHFS0.1<C>AHFS<C>\u2013<C>\u2013<C>0.1<C>80<C>1<R><C>AHFS0.1<C>AHFS<C>\u2013<C>\u2013<C>0.1<C>80<C>1<Cap>The synthesis of HZSM-5 catalysts.</Cap> . AHFS-treated HZSM-5 catalyst . AHFS treatment was performed on the H-Z5-1 and H-Z5-4 catalysts. 4 g of H-Z5-1 was treated with AHFS solutions (30 mL) of 0.01 and 0.1 M for 1 h at 80 C, and they were denoted as AHFS0.01-Z5-1 and AHFS0.1-Z5-1, respectively. In the same way, AHFS0.1-Z5-4 was obtained from treatment of H-Z5-4 treated using a 0.1 M AHFS solution. Then, the obtained products were centrifuged, washed, dried, and calcined according to the same procedure for synthesizing hierarchical HZSM-5 catalysts. The obtained catalysts are listed in the following table - <R><C>Sample<C>Base<C>[ITALICS] C TPA+/OH-<C>[ITALICS] C OH-<C>[ITALICS] C AHFS<C>[ITALICS] T ( C)<C>t (h)<R><C>H-Z5-1<C>\u2013<C>\u2013<C>\u2013<C>\u2013<C>\u2013<C>\u2013<R><C>H-Z5-2<C>NaOH<C>0<C>0.2<C>\u2013<C>70<C>1<R><C>H-Z5-3<C>TPAOH&NaOH<C>0.25<C>0.2<C>\u2013<C>70<C>1<R><C>H-Z5-4<C>TPAOH&NaOH<C>0.5<C>0.2<C>\u2013<C>70<C>1<R><C>H-Z5-5<C>TPAOH&NaOH<C>0.75<C>0.2<C>\u2013<C>70<C>1<R><C>H-Z5-6<C>TPAOH<C>1<C>0.2<C>\u2013<C>70<C>1<R><C>AHFS0.01<C>AHFS<C>\u2013<C>\u2013<C>0.01<C>80<C>1<R><C>AHFS0.1<C>AHFS<C>\u2013<C>\u2013<C>0.1<C>80<C>1<R><C>AHFS0.1<C>AHFS<C>\u2013<C>\u2013<C>0.1<C>80<C>1<Cap>The synthesis of HZSM-5 catalysts.</Cap>. Synthesis of silicalite-1 (S1) with pure LAS (LAS-S1) . To synthesize S1 zeolite, 13 g TPAOH solution was added to deionized water under vigorous stirring. Then, 8.32 g tetraethyl orthosilicate was slowly added to the above mixture. When tetraethyl orthosilicate was fully dissolved, the clear reaction mixture was transferred into a 100 mL Teflon-lined stainless-steel autoclave for crystallization at 170 C for 96 h. The molar composition of the synthesis solution was 0.4 TPAOH: 1.0 SiO2: 35 H2O. The as-synthesized solid products were centrifuged, washed with deionized water and ethanol for three times, and then dried at 80 C for 12 h, followed by calcination at 550 C for 8 h (Wang et al., 2016). LAS-S1 catalyst was synthesized by incipient wetness impregnation of S1 with Al(NO3)3\u00b79H2O for 24 h and the Al loading was 15 wt%. The catalyst was subsequently dried at 80 C under continuous stirring and 105 C for complete dryness. Finally, the dried catalysts were calcined at 550 C for 4 h.",
        "samples": [
            {
                "name": "H-Z5-1",
                "morphological_description": "",
                "zeolite_source": {
                    "source": "commercial",
                    "did_step": "true",
                    "name": "H-Z5-1",
                    "supplier": "Nankai University Catalyst Plant",
                    "form": "",
                    "cbv": "",
                    "Si/Al": "",
                    "SiO2/Al2O3": "85",
                    "M": "",
                    "Si/M": ""
                },
                "post-synthesis": []
            },
            {
                "name": "H-Z5-2",
                "morphological_description": "",
                "zeolite_source": {
                    "source": "commercial",
                    "did_step": "true",
                    "name": "H-Z5-1",
                    "supplier": "Nankai University Catalyst Plant",
                    "form": "",
                    "cbv": "",
                    "Si/Al": "",
                    "SiO2/Al2O3": "85",
                    "M": "",
                    "Si/M": ""
                },
                "post-synthesis": [
                    {
                        "process": "calcination",
                        "did_step": "true",
                        "start_form": "",
                        "end_form": "",
                        "gas": "air",
                        "gas_flow": "flowing",
                        "heat_rate": "",
                        "temperature": "550 C",
                        "time": "4 h"
                    },
                    {
                        "process": "solvent_etching",
                        "did_step": "true",
                        "mass_parent": "",
                        "solutes": "NaOH (0.2 M, 30 mL g-1)",
                        "solvent": "NH4NO3 (1 M)",
                        "temperature": "70 C",
                        "time": "1 h",
                        "microwave": "not used",
                        "ultrasound": "not used",
                        "repeats": ""
                    },
                    {
                        "process": "ion_exchange",
                        "did_step": "true",
                        "initial_form": "",
                        "final_form": "NH4",
                        "solutes": "NH4NO3 (0.5 M)",
                        "temperature": "80 C",
                        "time": "1 h",
                        "solvent": "",
                        "repeats": "3"
                    },
                    {
                        "process": "calcination",
                        "did_step": "true",
                        "start_form": "NH4",
                        "end_form": "H",
                        "gas": "air",
                        "gas_flow": "flowing",
                        "heat_rate": "",
                        "temperature": "550 C",
                        "time": "4 h"
                    }
                ]
            },
            {
                "name": "H-Z5-3",
                "morphological_description": "",
                "zeolite_source": {
                    "source": "commercial",
                    "did_step": "true",
                    "name": "H-Z5-1",
                    "supplier": "Nankai University Catalyst Plant",
                    "form": "",
                    "cbv": "",
                    "Si/Al": "",
                    "SiO2/Al2O3": "85",
                    "M": "",
                    "Si/M": ""
                },
                "post-synthesis": [
                    {
                        "process": "calcination",
                        "did_step": "true",
                        "start_form": "",
                        "end_form": "",
                        "gas": "air",
                        "gas_flow": "flowing",
                        "heat_rate": "",
                        "temperature": "550 C",
                        "time": "4 h"
                    },
                    {
                        "process": "solvent_etching",
                        "did_step": "true",
                        "mass_parent": "",
                        "solutes": "NaOH (0.2 M, TPA+/OH- = 0.25, 30 mL g-1) | TPAOH (0.2 M, TPA+/OH- = 0.25, 30 mL g-1)",
                        "solvent": "",
                        "temperature": "70 C",
                        "time": "1 h",
                        "microwave": "not used",
                        "ultrasound": "not used",
                        "repeats": ""
                    },
                    {
                        "process": "ion_exchange",
                        "did_step": "true",
                        "initial_form": "",
                        "final_form": "NH4",
                        "solutes": "NH4NO3 (0.5 M)",
                        "temperature": "80 C",
                        "time": "1 h",
                        "solvent": "",
                        "repeats": "3"
                    },
                    {
                        "process": "calcination",
                        "did_step": "true",
                        "start_form": "NH4",
                        "end_form": "H",
                        "gas": "air",
                        "gas_flow": "flowing",
                        "heat_rate": "",
                        "temperature": "550 C",
                        "time": "4 h"
                    }
                ]
            },
            {
                "name": "H-Z5-4",
                "morphological_description": "",
                "zeolite_source": {
                    "source": "commercial",
                    "did_step": "true",
                    "name": "H-Z5-1",
                    "supplier": "Nankai University Catalyst Plant",
                    "form": "",
                    "cbv": "",
                    "Si/Al": "",
                    "SiO2/Al2O3": "85",
                    "M": "",
                    "Si/M": ""
                },
                "post-synthesis": [
                    {
                        "process": "calcination",
                        "did_step": "true",
                        "start_form": "",
                        "end_form": "",
                        "gas": "air",
                        "gas_flow": "flowing",
                        "heat_rate": "",
                        "temperature": "550 C",
                        "time": "4 h"
                    },
                    {
                        "process": "solvent_etching",
                        "did_step": "true",
                        "mass_parent": "",
                        "solutes": "NaOH (0.2 M, TPA+/OH- = 0.5, 30 mL g-1) | TPAOH (0.1 M, 30 mL g-1)",
                        "solvent": "",
                        "temperature": "70 C",
                        "time": "1 h",
                        "microwave": "not used",
                        "ultrasound": "not used",
                        "repeats": ""
                    },
                    {
                        "process": "ion_exchange",
                        "did_step": "true",
                        "initial_form": "",
                        "final_form": "NH4",
                        "solutes": "NH4NO3 (0.5 M)",
                        "temperature": "80 C",
                        "time": "1 h",
                        "solvent": "",
                        "repeats": "3"
                    },
                    {
                        "process": "calcination",
                        "did_step": "true",
                        "start_form": "NH4",
                        "end_form": "H",
                        "gas": "air",
                        "gas_flow": "flowing",
                        "heat_rate": "",
                        "temperature": "550 C",
                        "time": "4 h"
                    }
                ]
            },
            {
                "name": "H-Z5-5",
                "morphological_description": "",
                "zeolite_source": {
                    "source": "commercial",
                    "did_step": "true",
                    "name": "H-Z5-1",
                    "supplier": "Nankai University Catalyst Plant",
                    "form": "",
                    "cbv": "",
                    "Si/Al": "",
                    "SiO2/Al2O3": "85",
                    "M": "",
                    "Si/M": ""
                },
                "post-synthesis": [
                    {
                        "process": "calcination",
                        "did_step": "true",
                        "start_form": "",
                        "end_form": "",
                        "gas": "air",
                        "gas_flow": "flowing",
                        "heat_rate": "",
                        "temperature": "550 C",
                        "time": "4 h"
                    },
                    {
                        "process": "solvent_etching",
                        "did_step": "true",
                        "mass_parent": "",
                        "solutes": "NaOH (0.2 M, TPA+/OH- = 0.75, 30 mL g-1) | TPAOH (0.2 M, TPA+/OH- = 0.75, 30 mL g-1)",
                        "solvent": "",
                        "temperature": "70 C",
                        "time": "1 h",
                        "microwave": "not used",
                        "ultrasound": "not used",
                        "repeats": ""
                    },
                    {
                        "process": "ion_exchange",
                        "did_step": "true",
                        "initial_form": "",
                        "final_form": "NH4",
                        "solutes": "NH4NO3 (0.5 M)",
                        "temperature": "80 C",
