Repository: Iwanap1/Zeolite_TDM

# Zeolite_TDM

Work done for PhD project leading up to ESA. demonstration.ipynb goes through example workflow with JSON and XML files, however the main pipeline uses MongoDB. To use, create a .env file in root directory and enter your Elsevier API key under variable "ELSEVIER" and enter MongoDB URI under "MONGO" (optional, you can just use the JSON versions).

No data from papers is included in this repo to avoid risking copyright infringement

Corpus acquisition and Paragraph classification run fine on a CPU (16 GB), however cuda is necessary for the rest. 

LLMs need downloading seperately, be wary of this taking up a lot of space

File: data/manual_extraction_raw.json (part 2 of 12)
[
            "SiO2/Al2O3": "",
            "M": "",
            "Si/M": ""
          },
          {
            "process": "calcination",
            "did step": "true",
            "start form": "",
            "end form": "H",
            "gas": "",
            "gas_flow": "",
            "heat_rate": "",
            "temperature": "550 C",
            "time": "5 h"
          },
          {
            "process": "alkaline treatment",
            "did step": "true",
            "mass parent": "",
            "solutes": "NaOH (0.2 M)",
            "solvent": "(20 mL)",
            "temperature": "65 C",
            "time": "3 min",
            "microwave": "used",
            "ultrasound": "not used",
            "repeats": ""
          },
          {
            "process": "--> NH4",
            "did step": "true",
            "initial_form": "",
            "final_form": "NH4",
            "solutes": "NH4NO3 (1  M)",
            "temperature": "80 C",
            "time": "12 h",
            "solvent": "(40 mL)",
            "repeats": "2"
          },
          {
            "process": "calcination",
            "did step": "true",
            "start form": "NH4",
            "end form": "H",
            "gas": "",
            "gas_flow": "",
            "heat_rate": "5 C/min",
            "temperature": "550 C",
            "time": "5 h"
          }
        ]
      },
      {
        "name": "Z-MW-0.1-3",
        "morphological description": "",
        "history": [
          {
            "process": "commercial",
            "did step": "true",
            "name": "ZSM-5",
            "supplier": "Zeolyst International",
            "form": "NH4",
            "cbv": "CBV8014",
            "Si/Al": "40",
            "SiO2/Al2O3": "",
            "M": "",
            "Si/M": ""
          },
          {
            "process": "calcination",
            "did step": "true",
            "start form": "",
            "end form": "H",
            "gas": "",
            "gas_flow": "",
            "heat_rate": "",
            "temperature": "550 C",
            "time": "5 h"
          },
          {
            "process": "alkaline treatment",
            "did step": "true",
            "mass parent": "",
            "solutes": "NaOH (0.2 M) | Na2H2EDTA (0.1 M)",
            "solvent": "(20 mL)",
            "temperature": "65 C",
            "time": "3 min",
            "microwave": "used",
            "ultrasound": "not used",
            "repeats": ""
          },
          {
            "process": "--> NH4",
            "did step": "true",
            "initial_form": "",
            "final_form": "NH4",
            "solutes": "NH4NO3 (1 M)",
            "temperature": "80 C",
            "time": "12 h",
            "solvent": "(40 mL)",
            "repeats": "2"
          },
          {
            "process": "calcination",
            "did step": "true",
            "start form": "NH4",
            "end form": "H",
            "gas": "",
            "gas_flow": "",
            "heat_rate": "5 C/min",
            "temperature": "550 C",
            "time": "5 h"
          }
        ]
      },
      {
        "name": "Z-MW-0.3-3",
        "morphological description": "",
        "history": [
          {
            "process": "commercial",
            "did step": "true",
            "name": "ZSM-5",
            "supplier": "Zeolyst International",
            "form": "NH4",
            "cbv": "CBV8014",
            "Si/Al": "40",
            "SiO2/Al2O3": "",
            "M": "",
            "Si/M": ""
          },
          {
            "process": "calcination",
            "did step": "true",
            "start form": "",
            "end form": "H",
            "gas": "",
            "gas_flow": "",
            "heat_rate": "",
            "temperature": "550 C",
            "time": "5 h"
          },
          {
            "process": "alkaline treatment",
            "did step": "true",
            "mass parent": "",
            "solutes": "NaOH (0.2 M) | Na2H2EDTA (0.3 M)",
            "solvent": "(20 mL)",
            "temperature": "65 C",
            "time": "3 min",
            "microwave": "used",
            "ultrasound": "not used",
            "repeats": ""
          },
          {
            "process": "--> NH4",
            "did step": "true",
            "initial_form": "",
            "final_form": "NH4",
            "solutes": "NH4NO3 (1 M)",
            "temperature": "80 C",
            "time": "12 h",
            "solvent": "(40 mL)",
            "repeats": "2"
          },
          {
            "process": "calcination",
            "did step": "true",
            "start form": "NH4",
            "end form": "H",
            "gas": "",
            "gas_flow": "",
            "heat_rate": "5 C/min",
            "temperature": "550 C",
            "time": "5 h"
          }
        ]
      },
      {
        "name": "Z-MW-0.5-3",
        "morphological description": "",
        "history": [
          {
            "process": "commercial",
            "did step": "true",
            "name": "ZSM-5",
            "supplier": "Zeolyst International",
            "form": "NH4",
            "cbv": "CBV8014",
            "Si/Al": "40",
            "SiO2/Al2O3": "",
            "M": "",
            "Si/M": ""
          },
          {
            "process": "calcination",
            "did step": "true",
            "start form": "",
            "end form": "H",
            "gas": "",
            "gas_flow": "",
            "heat_rate": "",
            "temperature": "550 C",
            "time": "5 h"
          },
          {
            "process": "alkaline treatment",
            "did step": "true",
            "mass parent": "",
            "solutes": "NaOH (0.2 M) | Na2H2EDTA (0.5 M)",
            "solvent": "(20 mL)",
            "temperature": "65 C",
            "time": "3 min",
            "microwave": "used",
            "ultrasound": "not used",
            "repeats": ""
          },
          {
            "process": "--> NH4",
            "did step": "true",
            "initial_form": "",
            "final_form": "NH4",
            "solutes": "NH4NO3 (1 M)",
            "temperature": "80 C",
            "time": "12 h",
            "solvent": "(40 mL)",
            "repeats": "2"
          },
          {
            "process": "calcination",
            "did step": "true",
            "start form": "NH4",
            "end form": "H",
            "gas": "",
            "gas_flow": "",
            "heat_rate": "5 C/min",
            "temperature": "550 C",
            "time": "5 h"
          }
        ]
      },
      {
        "name": "Z-MW-0.3-30",
        "morphological description": "",
        "history": [
          {
            "process": "commercial",
            "did step": "true",
            "name": "ZSM-5",
            "supplier": "Zeolyst International",
            "form": "NH4",
            "cbv": "CBV8014",
            "Si/Al": "40",
            "SiO2/Al2O3": "",
            "M": "",
            "Si/M": ""
          },
          {
            "process": "calcination",
            "did step": "true",
            "start form": "",
            "end form": "H",
            "gas": "",
            "gas_flow": "",
            "heat_rate": "",
            "temperature": "550 C",
            "time": "5 h"
          },
          {
            "process": "alkaline treatment",
            "did step": "true",
            "mass parent": "",
            "solutes": "NaOH (0.2 M) | Na2H2EDTA (0.3 M)",
            "solvent": "(20 mL)",
            "temperature": "65 C",
            "time": "30 min",
            "microwave": "used",
            "ultrasound": "not used",
            "repeats": ""
          },
          {
            "process": "--> NH4",
            "did step": "true",
            "initial_form": "",
            "final_form": "NH4",
            "solutes": "NH4NO3 (1 M)",
            "temperature": "80 C",
            "time": "12 h",
            "solvent": "(40 mL)",
            "repeats": "2"
          },
          {
            "process": "calcination",
            "did step": "true",
            "start form": "NH4",
            "end form": "H",
            "gas": "",
            "gas_flow": "",
            "heat_rate": "5 C/min",
            "temperature": "550 C",
            "time": "5 h"
          }
        ]
      },
      {
        "name": "Z-HT-0.3-30",
        "morphological description": "",
        "history": [
          {
            "process": "commercial",
            "did step": "true",
            "name": "ZSM-5",
            "supplier": "Zeolyst International",
            "form": "NH4",
            "cbv": "CBV8014",
            "Si/Al": "40",
            "SiO2/Al2O3": "",
            "M": "",
            "Si/M": ""
          },
          {
            "process": "calcination",
            "did step": "true",
            "start form": "",
            "end form": "H",
            "gas": "",
            "gas_flow": "",
            "heat_rate": "",
            "temperature": "550 C",
            "time": "5 h"
          },
          {
            "process": "alkaline treatment",
            "did step": "true",
            "mass parent": "",
            "solutes": "NaOH (0.2 M) | Na2H2EDTA (0.3 M)",
            "solvent": "(20 mL)",
            "temperature": "65 C",
            "time": "30 min",
            "microwave": "not used",
            "ultrasound": "not used",
            "repeats": ""
          },
          {
            "process": "--> NH4",
            "did step": "true",
            "initial_form": "",
            "final_form": "NH4",
            "solutes": "NH4NO3 (1 M)",
            "temperature": "80 C",
            "time": "12 h",
            "solvent": "(40 mL)",
            "repeats": "2"
          },
          {
            "process": "calcination",
            "did step": "true",
            "start form": "NH4",
            "end form": "H",
            "gas": "",
            "gas_flow": "",
            "heat_rate": "5 C/min",
            "temperature": "550 C",
            "time": "5 h"
          }
        ]
      }
    ]
  },
  {
    "doi": "10.1016/j.ces.2023.118712",
    "text": "<header>Materials and catalyst preparation<text>Synthesis of hierarchical HZSM-5 catalysts . The pristine HZSM-5 (SiO2/Al2O3 = 85) catalyst was purchased from Nankai University Catalyst Plant (Tianjin, China), and it was denoted as H-Z5-1. Hierarchical ZSM-5 catalysts were synthesized as explained below. First, the parent HZSM-5 was calcined in flowing air at 550 C for 4 h. Then, the calcined samples were treated with an alkaline solution with varying TPA+ concentrations of TPA+/OH- = 0, 0.25, 0.5, 0.75, and 1 for 1 h at 70 C. The concentration of OH- (C OH -) was maintained at 0.2 M, and the solution amount was kept at 30 mL g-1 parent HZSM-5 for alkaline treatment. These samples were denoted as H-Z5-2, H-Z5-3, H-Z5-4, H-Z5-5, and H-Z5-6, respectively. After alkaline treatment, the suspension was cooled down in an ice bath, centrifugated, and washed with deionized water until the pH = 7. The obtained powder was dried at 80 C for 12 h and calcined at 550 C for 4 h. The collected powder was then ion-exchanged three times with 0.5 M NH4NO3 at 80 C for 1 h. Finally, the resulting samples were centrifugated, washed, dried, and calcined as described above to obtain the hierarchical HZSM-5 catalysts. The obtained catalysts are shown in the following table - <R><C>Sample<C>Base<C>[ITALICS] C TPA+/OH-<C>[ITALICS] C OH-<C>[ITALICS] C AHFS<C>[ITALICS] T ( C)<C>t (h)<R><C>H-Z5-1<C>\u2013<C>\u2013<C>\u2013<C>\u2013<C>\u2013<C>\u2013<R><C>H-Z5-2<C>NaOH<C>0<C>0.2<C>\u2013<C>70<C>1<R><C>H-Z5-3<C>TPAOH&NaOH<C>0.25<C>0.2<C>\u2013<C>70<C>1<R><C>H-Z5-4<C>TPAOH&NaOH<C>0.5<C>0.2<C>\u2013<C>70<C>1<R><C>H-Z5-5<C>TPAOH&NaOH<C>0.75<C>0.2<C>\u2013<C>70<C>1<R><C>H-Z5-6<C>TPAOH<C>1<C>0.2<C>\u2013<C>70<C>1<R><C>AHFS0.01<C>AHFS<C>\u2013<C>\u2013<C>0.01<C>80<C>1<R><C>AHFS0.1<C>AHFS<C>\u2013<C>\u2013<C>0.1<C>80<C>1<R><C>AHFS0.1<C>AHFS<C>\u2013<C>\u2013<C>0.1<C>80<C>1<Cap>The synthesis of HZSM-5 catalysts.</Cap> . AHFS-treated HZSM-5 catalyst . AHFS treatment was performed on the H-Z5-1 and H-Z5-4 catalysts. 4 g of H-Z5-1 was treated with AHFS solutions (30 mL) of 0.01 and 0.1 M for 1 h at 80 C, and they were denoted as AHFS0.01-Z5-1 and AHFS0.1-Z5-1, respectively. In the same way, AHFS0.1-Z5-4 was obtained from treatment of H-Z5-4 treated using a 0.1 M AHFS solution. Then, the obtained products were centrifuged, washed, dried, and calcined according to the same procedure for synthesizing hierarchical HZSM-5 catalysts. The obtained catalysts are listed in the following table - <R><C>Sample<C>Base<C>[ITALICS] C TPA+/OH-<C>[ITALICS] C OH-<C>[ITALICS] C AHFS<C>[ITALICS] T ( C)<C>t (h)<R><C>H-Z5-1<C>\u2013<C>\u2013<C>\u2013<C>\u2013<C>\u2013<C>\u2013<R><C>H-Z5-2<C>NaOH<C>0<C>0.2<C>\u2013<C>70<C>1<R><C>H-Z5-3<C>TPAOH&NaOH<C>0.25<C>0.2<C>\u2013<C>70<C>1<R><C>H-Z5-4<C>TPAOH&NaOH<C>0.5<C>0.2<C>\u2013<C>70<C>1<R><C>H-Z5-5<C>TPAOH&NaOH<C>0.75<C>0.2<C>\u2013<C>70<C>1<R><C>H-Z5-6<C>TPAOH<C>1<C>0.2<C>\u2013<C>70<C>1<R><C>AHFS0.01<C>AHFS<C>\u2013<C>\u2013<C>0.01<C>80<C>1<R><C>AHFS0.1<C>AHFS<C>\u2013<C>\u2013<C>0.1<C>80<C>1<R><C>AHFS0.1<C>AHFS<C>\u2013<C>\u2013<C>0.1<C>80<C>1<Cap>The synthesis of HZSM-5 catalysts.</Cap>. Synthesis of silicalite-1 (S1) with pure LAS (LAS-S1) . To synthesize S1 zeolite, 13 g TPAOH solution was added to deionized water under vigorous stirring. Then, 8.32 g tetraethyl orthosilicate was slowly added to the above mixture. When tetraethyl orthosilicate was fully dissolved, the clear reaction mixture was transferred into a 100 mL Teflon-lined stainless-steel autoclave for crystallization at 170 C for 96 h. The molar composition of the synthesis solution was 0.4 TPAOH: 1.0 SiO2: 35 H2O. The as-synthesized solid products were centrifuged, washed with deionized water and ethanol for three times, and then dried at 80 C for 12 h, followed by calcination at 550 C for 8 h (Wang et al., 2016). LAS-S1 catalyst was synthesized by incipient wetness impregnation of S1 with Al(NO3)3\u00b79H2O for 24 h and the Al loading was 15 wt%. The catalyst was subsequently dried at 80 C under continuous stirring and 105 C for complete dryness. Finally, the dried catalysts were calcined at 550 C for 4 h.",
    "samples": [
      {
        "name": "H-Z5-1",
        "morphological description": "",
        "history": [
          {
            "process": "commercial",
            "did step": "true",
            "name": "H-Z5-1",
            "supplier": "Nankai University Catalyst Plant",
            "form": "",
            "cbv": "",
            "Si/Al": "",
            "SiO2/Al2O3": "85",
            "M": "",
            "Si/M": ""
          }
        ]
      },
      {
        "name": "H-Z5-2",
        "morphological description": "",
        "history": [
          {
            "process": "commercial",
            "did step": "true",
            "name": "H-Z5-1",
            "supplier": "Nankai University Catalyst Plant",
            "form": "",
            "cbv": "",
            "Si/Al": "",
            "SiO2/Al2O3": "85",
            "M": "",
            "Si/M": ""
          },
          {
            "process": "calcination",
            "did step": "true",
            "start form": "",
            "end form": "",
            "gas": "air",
            "gas_flow": "flowing",
            "heat_rate": "",
            "temperature": "550 C",
            "time": "4 h"
          },
          {
            "process": "alkaline treatment",
            "did step": "true",
            "mass parent": "",
            "solutes": "NaOH (0.2 M, 30 mL g-1)",
            "solvent": "NH4NO3 (1 M)",
            "temperature": "70 C",
            "time": "1 h",
            "microwave": "not used",
            "ultrasound": "not used",
            "repeats": ""
          },
          {
            "process": "--> NH4",
            "did step": "true",
            "initial_form": "",
            "final_form": "NH4",
            "solutes": "NH4NO3 (0.5 M)",
            "temperature": "80 C",
            "time": "1 h",
            "solvent": "",
            "repeats": "3"
          },
          {
            "process": "calcination",
            "did step": "true",
            "start form": "NH4",
            "end form": "H",
            "gas": "air",
            "gas_flow": "flowing",
            "heat_rate": "",
            "temperature": "550 C",
            "time": "4 h"
          }
        ]
      },
      {
        "name": "H-Z5-3",
        "morphological description": "",
        "history": [
          {
            "process": "commercial",
            "did step": "true",
            "name": "H-Z5-1",
            "supplier": "Nankai University Catalyst Plant",
            "form": "",
            "cbv": "",
            "Si/Al": "",
            "SiO2/Al2O3": "85",
            "M": "",
            "Si/M": ""
          },
          {
            "process": "calcination",
            "did step": "true",
            "start form": "",
            "end form": "",
            "gas": "air",
            "gas_flow": "flowing",
            "heat_rate": "",
            "temperature": "550 C",
            "time": "4 h"
          },
          {
            "process": "alkaline treatment",
            "did step": "true",
            "mass parent": "",
            "solutes": "NaOH (0.2 M, TPA+/OH- = 0.25, 30 mL g-1) | TPAOH (0.2 M, TPA+/OH- = 0.25, 30 mL g-1)",
            "solvent": "",
            "temperature": "70 C",
            "time": "1 h",
            "microwave": "not used",
            "ultrasound": "not used",
            "repeats": ""
          },
          {
            "process": "--> NH4",
            "did step": "true",
            "initial_form": "",
            "final_form": "NH4",
            "solutes": "NH4NO3 (0.5 M)",
            "temperature": "80 C",
            "time": "1 h",
            "solvent": "",
            "repeats": "3"
          },
          {
            "process": "calcination",
            "did step": "true",
            "start form": "NH4",
            "end form": "H",
            "gas": "air",
            "gas_flow": "flowing",
            "heat_rate": "",
            "temperature": "550 C",
            "time": "4 h"
          }
        ]
      },
      {
        "name": "H-Z5-4",
        "morphological description": "",
        "history": [
          {
            "process": "commercial",
            "did step": "true",
            "name": "H-Z5-1",
            "supplier": "Nankai University Catalyst Plant",
            "form": "",
            "cbv": "",
            "Si/Al": "",
            "SiO2/Al2O3": "85",
            "M": "",
            "Si/M": ""
          },
          {
            "process": "calcination",
            "did step": "true",
            "start form": "",
            "end form": "",
            "gas": "air",
            "gas_flow": "flowing",
            "heat_rate": "",
            "temperature": "550 C",
            "time": "4 h"
          },
          {
            "process": "alkaline treatment",
            "did step": "true",
            "mass parent": "",
            "solutes": "NaOH (0.2 M, TPA+/OH- = 0.5, 30 mL g-1) | TPAOH (0.1 M, 30 mL g-1)",
            "solvent": "",
            "temperature": "70 C",
            "time": "1 h",
            "microwave": "not used",
            "ultrasound": "not used",
            "repeats": ""
          },
          {
            "process": "--> NH4",
            "did step": "true",
            "initial_form": "",
            "final_form": "NH4",
            "solutes": "NH4NO3 (0.5 M)",
            "temperature": "80 C",
            "time": "1 h",
            "solvent": "",
            "repeats": "3"
          },
          {
            "process": "calcination",
            "did step": "true",
            "start form": "NH4",
            "end form": "H",
            "gas": "air",
            "gas_flow": "flowing",
            "heat_rate": "",
            "temperature": "550 C",
            "time": "4 h"
          }
        ]
      },
      {
        "name": "H-Z5-5",
        "morphological description": "",
        "history": [
          {
            "process": "commercial",
            "did step": "true",
            "name": "H-Z5-1",
            "supplier": "Nankai University Catalyst Plant",
            "form": "",
            "cbv": "",
            "Si/Al": "",
            "SiO2/Al2O3": "85",
            "M": "",
            "Si/M": ""
          },
          {
            "process": "calcination",
            "did step": "true",
            "start form": "",
            "end form": "",
            "gas": "air",
            "gas_flow": "flowing",
            "heat_rate": "",
            "temperature": "550 C",
            "time": "4 h"
          },
          {
            "process": "alkaline treatment",
            "did step": "true",
            "mass parent": "",
            "solutes": "NaOH (0.2 M, TPA+/OH- = 0.75, 30 mL g-1) | TPAOH (0.2 M, TPA+/OH- = 0.75, 30 mL g-1)",
            "solvent": "",
            "temperature": "70 C",
            "time": "1 h",
            "microwave": "not used",
            "ultrasound": "not used",
            "repeats": ""
          },
          {
            "process": "--> NH4",
            "did step": "true",
            "initial_form": "",
            "final_form": "NH4",
            "solutes": "NH4NO3 (0.5 M)",
            "temperature": "80 C",
            "time": "1 h",
            "solvent": "",
            "repeats": "3"
          },
          {
            "process": "calcination",
            "did step": "true",
            "start form": "NH4",
            "end form": "H",
            "gas": "air",
            "gas_flow": "flowing",
            "heat_rate": "",
            "temperature": "550 C",
            "time": "4 h"
          }
        ]
      },
      {
        "name": "H-Z5-6",
        "morphological description": "",
        "history": [
          {
            "process": "commercial",
            "did step": "true",
            "name": "H-Z5-1",
            "supplier": "Nankai University Catalyst Plant",
            "form": "",
            "cbv": "",
            "Si/Al": "",
            "SiO2/Al2O3": "85",
            "M": "",
            "Si/M": ""
          },
          {
            "process": "calcination",
            "did step": "true",
            "start form": "",
            "end form": "",
            "gas": "air",
            "gas_flow": "flowing",
            "heat_rate": "",
            "temperature": "550 C",
            "time": "4 h"
          },
          {
            "process": "alkaline treatment",
            "did step": "true",
            "mass parent": "",
            "solutes": "TPAOH (0.2 M, 30 mL g-1)",
            "solvent": "",
            "temperature": "70 C",
            "time": "1 h",
            "microwave": "not used",
            "ultrasound": "not used",
            "repeats": ""
          },
          {
            "process": "--> NH4",
            "did step": "true",
            "initial_form": "",
            "final_form": "NH4",
            "solutes": "NH4NO3 (0.5 M)",
            "temperature": "80 C",
            "time": "1 h",
            "solvent": "",
            "repeats": "3"
          },
          {
            "process": "calcination",
            "did step": "true",
            "start form": "NH4",
            "end form": "H",
            "gas": "air",
            "gas_flow": "flowing",
            "heat_rate": "",
            "temperature": "550 C",
            "time": "4 h"
          }
        ]
      }
    ]
  },
  {
    "doi": "10.1016/j.ces.2023.119457",
    "text": "<header>Chemicals<text>Tetraethyl orthosilicate (TEOS, AR), tetrapropylammonium hydroxide solution (TPAOH, 25 wt%), ammonium chloride (NH4Cl, AR), sodium aluminate (NaAlO2, AR), sodium hydroxide (NaOH, AR), pyridine (AR, 99.8 %), commercial ZSM-5 (denoted as NK70) was purchased from Nankai University Catalyst Co. Ltd., which has similar acid content and physical property with hier-ZSM-5 (BZ5(30,50), Part 3.3) (Fu et al., 2021). Commercial raw RH was bought from a farm in Anhui province (China). A certain mass of commercial rice husks was dispersed into deionized water (solid\u2013liquid ratio = 1:50) and uniformly stirred at room temperature using an electric mixer to remove surface-attached impurities. After repeated treatment three times and following drying, the final sample was obtained.<header>Preparation of hier-ZSM-5 with different Na<text>Firstly, NaAlO2 and NaOH were dissolved in water and added to the mixed solution of TEOS and TPAOH, respectively. The molecular composition of the growth liquid was as follows: 60 SiO2: m Al2O3: 44 TPAOH: n Na2O: 11,975 H2O. After stirring the mixture for one minute, 5 g of the cleaned RH was added and stirred for 10 h, then transferred to a Teflon-lined autoclave (volume of 100 mL) for zeolite crystallization at 170 C for 24 h. The Na-type ZSM-5 was filtered with deionized water until the catalyst filtrate was neutral, dried at 100 C, and calcined at 550 C for 6 h. To obtain H-type ZSM-5, the calcined Na-type ZSM-5 was ion-exchanged three times with 1 mol/L NH4Cl aqueous solution at 90 C for 1 h, and the H-hier-ZSM-5 was calcined at 550 C for 6 h. The obtained catalyst was named BZ5(X, Y); the X refers to the SiO2/Al2O3 ratio (20, 30, 50, and 60) of the synthetic solution, while the Y refers to the ratio of Na2O/Al2O3 (0, 25, 50, and 75) in the growth solution.<header>Hier-ZSM-5 prepared by different crystallization manners<text>The above catalysts were all prepared by hydrothermal crystallization in static conditions. To compare the effects of different crystallization manners on the hier-ZSM-5, we set the rotation crystallization. The only difference between rotary crystallization and standing crystallization is that the final crystallization kettle is transferred to a 170 C rotary oven at a rate of 5 r/min for 24 h. The zeolite obtained by rotating was named as RBZ5(30, 50). In contrast, the BZ5(30, 50) represented the zeolite prepared with static crystallization.",
    "samples": [
      {
        "name": "BZ5(60, 0)",
        "morphological description": "",
        "history": [
          {
            "process": "hydrothermal crystallization",
            "did step": "true",
            "components": "NaAlO2 | NaOH | TEOS | TPAOH | RH (5 g)",
            "gel_composition": "60 SiO2: m Al2O3: n Na2O: 44 TPAOH: 11,975 H2O",
            "seed": "",
            "ratios": "SiO2/Al2O3 = 60 | Na2O/Al2O3 = 0",
            "pH": "",
            "pH adjusted with": "",
            "temperature": "170 C",
            "time": "24h",
            "tumbling": ""
          },
          {
            "process": "calcination",
            "did step": "true",
            "start form": "Na",
            "end form": "Na",
            "gas": "",
            "gas_flow": "",
            "heat_rate": "",
            "temperature": "550 C",
            "time": "6 h"
          },
          {
            "process": "--> NH4",
            "did step": "true",
            "initial_form": "Na",
            "final_form": "NH4",
            "solutes": "NH4Cl (1 mol/L)",
            "temperature": "90 C",
            "time": "1 h",
            "solvent": "",
            "repeats": ""
          },
          {
            "process": "calcination",
            "did step": "true",
            "start form": "NH4",
            "end form": "H",
            "gas": "air",
            "gas_flow": "",
            "heat_rate": "",
            "temperature": "550 C",
            "time": "6 h"
          }
        ]
      },
      {
        "name": "BZ5(60, 25)",
        "morphological description": "",
        "history": [
          {
            "process": "hydrothermal crystallization",
            "did step": "true",
            "components": "NaAlO2 | NaOH | TEOS | TPAOH | RH (5 g)",
            "gel_composition": "60 SiO2: m Al2O3: n Na2O: 44 TPAOH: 11,975 H2O",
            "seed": "",
            "ratios": "SiO2/Al2O3 = 60 | Na2O/Al2O3 = 25",
            "pH": "",
            "pH adjusted with": "",
            "temperature": "170 C",
            "time": "24h",
            "tumbling": ""
          },
          {
            "process": "calcination",
            "did step": "true",
            "start form": "Na",
            "end form": "Na",
            "gas": "",
            "gas_flow": "",
            "heat_rate": "",
            "temperature": "550 C",
            "time": "6 h"
          },
          {
            "process": "--> NH4",
            "did step": "true",
            "initial_form": "Na",
            "final_form": "NH4",
            "solutes": "NH4Cl (1 mol/L)",
            "temperature": "90 C",
            "time": "1 h",
            "solvent": "",
            "repeats": ""
          },
          {
            "process": "calcination",
            "did step": "true",
            "start form": "NH4",
            "end form": "H",
            "gas": "-",
            "gas_flow": "",
            "heat_rate": "",
            "temperature": "550 C",
            "time": "6 h"
          }
        ]
      },
      {
        "name": "BZ5(60, 50)",
        "morphological description": "",
        "history": [
          {
            "process": "hydrothermal crystallization",
            "did step": "true",
            "components": "NaAlO2 | NaOH | TEOS | TPAOH | RH (5 g)",
            "gel_composition": "60 SiO2: m Al2O3: n Na2O: 44 TPAOH: 11,975 H2O",
            "seed": "",
            "ratios": "SiO2/Al2O3 = 60 | Na2O/Al2O3 = 50",
            "pH": "",
            "pH adjusted with": "",
            "temperature": "170 C",
            "time": "24h",
            "tumbling": ""
          },
          {
            "process": "calcination",
            "did step": "true",
            "start form": "Na",
            "end form": "Na",
            "gas": "",
            "gas_flow": "",
            "heat_rate": "",
            "temperature": "550 C",
            "time": "6 h"
          },
          {
            "process": "--> NH4",
            "did step": "true",
            "initial_form": "Na",
            "final_form": "NH4",
            "solutes": "NH4Cl (1 mol/L)",
            "temperature": "90 C",
            "time": "1 h",
            "solvent": "",
            "repeats": ""
          },
          {
            "process": "calcination",
            "did step": "true",
            "start form": "NH4",
            "end form": "H",
            "gas": "-",
            "gas_flow": "",
            "heat_rate": "",
            "temperature": "550 C",
            "time": "6 h"
          }
        ]
      },
      {
        "name": "BZ5(60, 75)",
        "morphological description": "",
        "history": [
          {
            "process": "hydrothermal crystallization",
            "did step": "true",
            "components": "NaAlO2 | NaOH | TEOS | TPAOH | RH (5 g)",
            "gel_composition": "60 SiO2: m Al2O3: n Na2O: 44 TPAOH: 11,975 H2O",
            "seed": "",
            "ratios": "SiO2/Al2O3 = 60 | Na2O/Al2O3 = 75",
            "pH": "",
            "pH adjusted with": "",
            "temperature": "170 C",
            "time": "24h",
            "tumbling": ""
          },
          {
            "process": "calcination",
            "did step": "true",
            "start form": "Na",
            "end form": "Na",
            "gas": "",
            "gas_flow": "",
            "heat_rate": "",
            "temperature": "550 C",
            "time": "6 h"
          },
          {
            "process": "--> NH4",
            "did step": "true",
            "initial_form": "Na",
            "final_form": "NH4",
            "solutes": "NH4Cl (1 mol/L)",
            "temperature": "90 C",
            "time": "1 h",
            "solvent": "",
            "repeats": ""
          },
          {
            "process": "calcination",
            "did step": "true",
            "start form": "NH4",
            "end form": "H",
            "gas": "-",
            "gas_flow": "",
            "heat_rate": "",
            "temperature": "550 C",
            "time": "6 h"
          }
        ]
      },
      {
        "name": "BZ5(20, 50)",
        "morphological description": "",
        "history": [
          {
            "process": "hydrothermal crystallization",
            "did step": "true",
            "components": "NaAlO2 | NaOH | TEOS | TPAOH | RH (5 g)",
            "gel_composition": "60 SiO2: m Al2O3: n Na2O: 44 TPAOH: 11,975 H2O",
            "seed": "",
            "ratios": "SiO2/Al2O3 = 20 | Na2O/Al2O3 = 50",
            "pH": "",
            "pH adjusted with": "",
            "temperature": "170 C",
            "time": "24h",
            "tumbling": ""
          },
          {
            "process": "calcination",
            "did step": "true",
            "start form": "Na",
            "end form": "Na",
            "gas": "",
            "gas_flow": "",
            "heat_rate": "",
            "temperature": "550 C",
            "time": "6 h"
          },
          {
            "process": "--> NH4",
            "did step": "true",
            "initial_form": "Na",
            "final_form": "NH4",
            "solutes": "NH4Cl (1 mol/L)",
            "temperature": "90 C",
            "time": "1 h",
            "solvent": "",
            "repeats": ""
          },
          {
            "process": "calcination",
            "did step": "true",
            "start form": "NH4",
            "end form": "H",
            "gas": "-",
            "gas_flow": "",
            "heat_rate": "",
            "temperature": "550 C",
            "time": "6 h"
          }
        ]
      },
      {
        "name": "BZ5(30, 50)",
        "morphological description": "",
        "history": [
          {
            "process": "hydrothermal crystallization",
            "did step": "true",
            "components": "NaAlO2 | NaOH | TEOS | TPAOH | RH (5 g)",
            "gel_composition": "60 SiO2: m Al2O3: n Na2O: 44 TPAOH: 11,975 H2O",
            "seed": "",
            "ratios": "SiO2/Al2O3 = 30 | Na2O/Al2O3 = 50",
            "pH": "",
            "pH adjusted with": "",
            "temperature": "170 C",
            "time": "24h",
            "tumbling": ""
          },
          {
            "process": "calcination",
            "did step": "true",
            "start form": "Na",
            "end form": "Na",
            "gas": "",
            "gas_flow": "",
            "heat_rate": "",
            "temperature": "550 C",
            "time": "6 h"
          },
          {
            "process": "--> NH4",
            "did step": "true",
            "initial_form": "Na",
            "final_form": "NH4",
            "solutes": "NH4Cl (1 mol/L)",
            "temperature": "90 C",
            "time": "1 h",
            "solvent": "",
            "repeats": ""
          },
          {
            "process": "calcination",
            "did step": "true",
            "start form": "NH4",
            "end form": "H",
            "gas": "-",
            "gas_flow": "",
            "heat_rate": "",
            "temperature": "550 C",
            "time": "6 h"
          }
        ]
      },
      {
        "name": "BZ5(50, 50)",
        "morphological description": "",
        "history": [
          {
            "process": "hydrothermal crystallization",
            "did step": "true",
            "components": "NaAlO2 | NaOH | TEOS | TPAOH | RH (5 g)",
            "gel_composition": "60 SiO2: m Al2O3: n Na2O: 44 TPAOH: 11,975 H2O",
            "seed": "",
            "ratios": "SiO2/Al2O3 = 50 | Na2O/Al2O3 = 50",
            "pH": "",
            "pH adjusted with": "",
            "temperature": "170 C",
            "time": "24h",
            "tumbling": ""
          },
          {
            "process": "calcination",
            "did step": "true",
            "start form": "Na",
            "end form": "Na",
            "gas": "",
            "gas_flow": "",
            "heat_rate": "",
            "temperature": "550 C",
            "time": "6 h"
          },
          {
            "process": "--> NH4",
            "did step": "true",
            "initial_form": "Na",
            "final_form": "NH4",
            "solutes": "NH4Cl (1 mol/L)",
            "temperature": "90 C",
            "time": "1 h",
            "solvent": "",
            "repeats": ""
          },
          {
            "process": "calcination",
            "did step": "true",
            "start form": "NH4",
            "end form": "H",
            "gas": "-",
            "gas_flow": "",
            "heat_rate": "",
            "temperature": "550 C",
            "time": "6 h"
          }
        ]
      }
    ]
  },
  {
    "doi": "10.1016/j.ces.2024.120003",
    "text": "SL was ground into 16\u201340 mesh particles as the feedstock and dried at 105 C for 12 h before the experiments. The basic properties of SL can be referenced from prior work (Zhao et al., 2023). Details regarding the catalyst preparation materials are provided in the Supplementary Information. <header>Catalyst preparation<text>The catalysts was synthesized according to the previously reported method (Fu et al., 2020). Al(NO3)3, TEOS, and TPAOH were employed as the Al, Si, and template sources, respectively, with a molar ratio of 60 SiO2: 1 Al2O3: 15 TPAOH: 5 Na2O: 500 H2O. The diagram of catalyst preparation is shown in Fig. 1 . Specifically, 36.2 g of TEOS was added to 35.3 g of TPAOH and stirred at 80 C for 2 h to prepare the synthesis gel. Successively, 2.2 g of Al(NO3)3 and 1.2 g of NaOH were dissolved in 25.1 g of deionized water, added dropwise to the gel, and stirred for 5.5 h. The resulting mixture underwent hydrothermal synthesis at 170 C for 24 h in a 100 mL Teflon-lined stainless steel autoclave. After synthesis, the samples were separated, washed with deionized water, dried at 100 C overnight, and calcinated for 6 h at 550 C to obtain Na-PHZ5 catalysts. The Na-PHZ5 was further modified by mixing TPAOH solutions of various concentrations (0.1\u20130.7 M) at a solid\u2013liquid ratio of 1:10 for 10 min, followed by heat treated at 170 C for 48 h in a 100 mL Teflon-lined stainless steel autoclave. The resulting product was collected, washed to neutral, and dried at 100 C overnight. The solid product obtained was then calcined in a muffle furnace at 550 C for 6 h. Similar treatment was applied to Na-PHZ5 by adding TPABr (0.1 and 0.2 M) to a 0.3 M TPAOH solution. All catalysts were ion-exchanged with 1 M NH4Cl (20 mL NH4Cl/1 g catalysts) at 80 C for 2 h repeated thrice, followed by drying and calcination at 550 C for 6 h. The resultant parent catalyst was labeled PHZ5, and those further treated with TPAOH (0.1, 0.3, 0.5, and 0.7 M) were denoted HZ5-1T, HZ5-3T, HZ5-5T, and HZ5-7T, respectively. The catalysts co-hydrothermally treated with TPAOH (0.3 M) and TPABr (0.1 and 0.2 M) were named HZ5-3T1B and HZ5-3T2B.",
    "samples": [
      {
        "name": "PHZ5",
        "morphological description": "",
        "history": [
          {
            "process": "hydrothermal crystallization",
            "did step": "true",
            "components": "TEOS (36.2 g) | TPAOH (35.3 g) | Al(NO3)3 (2.2 g) | NaOH (1.2 g) | deionized water (25.1 g)",
            "gel_composition": "60 SiO2: 1 Al2O3: 15 TPAOH: 5 Na2O: 500 H2O",
            "seed": "",
            "ratios": "",
            "pH": "",
            "pH adjusted with": "",
            "temperature": "170 C",
            "time": "24h",
            "tumbling": ""
          },
          {
            "process": "calcination",
            "did step": "true",
            "start form": "",
            "end form": "Na",
            "gas": "",
