Repository: Iwanap1/Zeolite_TDM

# Zeolite_TDM

Work done for PhD project leading up to ESA. demonstration.ipynb goes through example workflow with JSON and XML files, however the main pipeline uses MongoDB. To use, create a .env file in root directory and enter your Elsevier API key under variable "ELSEVIER" and enter MongoDB URI under "MONGO" (optional, you can just use the JSON versions).

No data from papers is included in this repo to avoid risking copyright infringement

Corpus acquisition and Paragraph classification run fine on a CPU (16 GB), however cuda is necessary for the rest. 

LLMs need downloading seperately, be wary of this taking up a lot of space

File: data/parsed.json (part 2 of 18)
[
          "Furthermore, morphology could be clearly observed in the scanning electron microscopy (SEM) images of the TS-1 catalysts using different amounts of carbon black (Fig. S1). When the amount of carbon black is 0.05 g and 0.1 g, the surface of the obtained samples is rough, and there is no obvious hexagonal prism zeolite morphology. When the amount of carbon black is increased to 0.2 g, the morphology of the zeolite shows a large number of hexagonal prisms. Meanwhile, the large pores are appeared on both ends and surfaces of the zeolite, which is due to the calcination of the carbon black wrapped in the interior of the zeolite during the crystallization of the zeolite [30]. However, when the amount of carbon black reaches to 0.4 g, the synthesized sample has a smooth surface, and the morphology tends to be hexagonal prism without mesoporous structure. Some unstructured substances are attached to the surface of the zeolite, which may be carbon matrix. Obviously, when the amount of carbon black increases from 0.05 g to 0.4 g, the growth trend of TS-1 zeolite is along the (010) plane. It can be seen that the formation of mesoporous structure is related to the amount of carbon black. This may be due to the excessive carbon black occupies the reaction space, which leading the carbon black is difficult to be wrapped in the zeolite.",
          "We explore different adding sequences of carbon black into the precursor can greatly impact the porosity of zeolite. SEM images of all samples with different grinding sequences show the particle size is around 1–2 μm with good dispersion (Fig. 3 a–c). The surface of all zeolites is smooth and hexagonal prism, which is a typical MFI zeolite morphology. However, SEM and TEM images (Fig. 3d, Fig.S2a and Fig.S2b) of HTS-1+CB + Seeds sample reveal a relatively high density of mesopores with a fairly uniform pore size distribution. Additionally, Fig. S2c shows the lattice stripe spacing of 1.11 nm corresponded to the (011) plane of MFI structure (JCPDS no. 44–0696). Moreover, as shown in Figs. S2d–e, the elemental mapping images of HTS-1+CB + Seeds disclose that the Si, O and Ti elements are distributed on the surface. On the contrary, the amount of mesopores in HTS-1+CB + TPAOH is low compared with that of HTS-1+CB + Seeds (Fig. 3e). For the sample of HTS-1+CB + SiO2 (Fig. 3f), the mesopores tend to aggregate to form large pores inside the particles. Therefore, the porosity of TS-1 can be tuned by the addition sequence of carbon black.",
          "As shown in Fig. 4c, nitrogen sorption isotherms of all samples demonstrate the type IV adsorption isotherm with a H2 type hysteresis loop. The low partial pressure uptake (P/P 0 < 0.1) of the three hierarchical zeolite samples is similar to that of the conventional TS-1. For conventional TS-1, it shows a rapid uptake at low relative pressure P/P 0 < 0.1 and hysteresis loop under the lower relative pressure (P/P 0 = 0.48–1.0), demonstrate more microporous characteristics However, the three hierarchical TS-1 samples exhibit a hysteresis loop under the higher relative pressure (P/P 0 = 0.78–1.0), which reflect the existence of amount of mesopores [31]. Fig. 4d shows all samples has the pore size distribution of 1.7 and 3.8 nm microporous structure. Compare with other hierarchical TS-1 samples, the peaks distribution of HTS-1-CB + Seeds at the pore diameter of 8–40 nm are higher, indicating that more mesopores are existed within this range. Furthermore, the mesoporous specific surface area of HTS-1-CB + Seeds (121 m2/g) is greater than that of HTS-1-CB + SiO2 (81 m2/g) and HTS-1-CB + TPAOH (70 m2/g) (Table S1), which also demonstrate that there are more mesoporous in the interior of HTS-1-CB + Seeds, which is consistent with the results of the nitrogen adsorption and desorption curves [40,41]. These results are in accordance with TEM results. This can be attributed to the preferential combination between carbon black and seeds, which enhances interaction forces and facilitates subsequent growth processes [42,43]. Without phase separation, carbon black is able to enter crystal of zeolite, enabling construction of hierarchical porous structures. Nevertheless, when carbon black is initially combined with SiO2 during the growth of zeolite, SiO2 is inclined to be absorbed while carbon black is susceptible to agglomeration. Even without phase separation occurring, the formation of large pores in TS-1 zeolite results in a reduction in the mesoporous surface area. When carbon black is initially combined with TPAOH, the TS-1 crystals preferentially grow around the seed, with TPAOH assisting in growth and being absorbed. As a result, relatively fewer mesopores are formed. In addition, to further understand the coordination states of titanium species, X-ray photoelectron spectroscopy (XPS) analysis is conducted on all of the hierarchical TS-1 zeolites (Fig. 4e). All samples show two characteristics peaks of Ti 2p3/2 and Ti 2p1/2 corresponding to the tetrahedral Ti in the hierarchical TS-1 zeolite, and the binding energy shift could be attributed to the increase of oxygen vacancies around Ti [27].",
          "The epoxidation of 1-hexene has recently garnered significant interest within the chemical industry, as 1,2-epoxyhexane represents a crucial intermediate in the manufacture of a range of chemical products [44–46]. However, due to its high molecular weight, the developed catalysts typically necessitate the incorporation of mesoporous structures to enhance its conversion efficiency [47–51]. By investigating the reaction mechanisms and catalytic properties of these macromolecules, it is possible to enhance the catalytic efficiency, reduce by-product formation and implement a more environmentally friendly production process in the chemical industry. The conversion of 1-hexene and epoxide selectivity are shown in Fig. 5 a. HTS-1-CB + Seeds shows more outstanding catalytic performance in the oxidation reaction of 1-hexene, with a conversion rate of 24.4 % and a selectivity of 93.8 %. The conversion rate of HTS-1-CB + SiO2 and HTS-1-CB + TPAOH is only 21.9 % and 19.5 %, respectively. For conventional TS-1, the conversion is 15.3 % and the selectivity is 95.4 %. This is related to the mesoporous structure in HTS-1 zeolite, which not only improves the mass transfer capacity of its macromolecules, but also accelerates product separation [52]. Even more to the point, mesoporous structures can expose more internal Ti active sites and improve the accessibility of reactants and oxidants to active sites [40,53,54]. In order to test the stability of TS-1+CB + Seeds catalyst, the cycling experiments are performed. As shown in Fig. 5b, the conversion of 1-hexene increases significantly from 13.5 % to 24.2 % with the increase time (0.5–9 h). Meanwhile, the selectivity of the hexene oxide decreases slightly. It can be seen that the presence of 10–20 nm mesoporous structures in HTS-1-CB + Seeds facilitates the exposure of titanium species and the mass transfer of macromolecules. In addition, XRD pattern of cyclic catalyst shows that all samples maintain the MFI crystal structure (Fig. 5c), demonstrating that TS-1 with hierarchical porous structure possesses good stability. Additionally, a comparison of HTS-1+CB + Seeds with several catalysts is demonstrated in Table 1 , the results show that the catalytic performance of epoxide 1-hexene synthesized by TS-1+CB + Seeds by adjusting the addition sequence of raw materials is better than that of most reported literatures."
        ]
      },
      {
        "section_name": "Conclusion",
        "content": [
          "In summary, a solid-state synthesis method is developed for the efficient preparation of hierarchical TS-1 zeolite by precisely controlling the addition sequence of raw materials and regulating the quantity of carbon black. Altering the amount of carbon black significantly impacts both crystallinity and morphology of TS-1 zeolite. Different addition sequences of carbon black which directly influence pore size distribution, which is closely associated with catalytic performance. The carbon black is firstly grinded with seeds, which can bring about substantial mesopores. The large surface area of mesopores (121 m2/g) and abundant pores size (8–40 nm) improve interaction between the active sites and macromolecules, thereby enhancing catalytic performance. The optimized hierarchical HTS-1 exhibits remarkable superiority over conventional microporous zeolite in the conversion of 1-hexene, achieving a conversion rate of 24.4 % and a selectivity of 93.8 %, which are 1.6 times higher than that of traditional TS-1 zeolites. This efficient and sustainable solid-state synthesis strategy provides a viable avenue for the industrial production of hierarchical TS-1 zeolite."
        ]
      }
    ],
    "tables": [
      {
        "label": "Table 1",
        "caption": "Detailed results of the epoxidation reaction of 1-hexene over different catalysts.",
        "as_string": " <R>  <C> Catalyst <C> Conversion (%) <C> Selectivity (%) <C> References <R>  <C> HTS-1+CB + Seeds <C> 24.4 <C> 93.8 <C> This work <R>  <C> TS-1-DMF <C> 19.5 <C> 97.9 <C> [55] <R>  <C> 2 % Zn/TS-1 <C> 47.5 <C> >85.0 <C> [56] <R>  <C> TS-1#0.15–12h-0.2ly <C> 22.7 <C> >90 <C> [57] <R>  <C> Ti-MCM-41 <C> 20.2 <C> 90 <C> [58] <R>  <C> TS-1-PEG400 <C> ∼60 <C> 90 <C> [59] <R>  <C> HTS-1(50) <C> 21.0 <C> 98.4 <C> [60] <Cap> Detailed results of the epoxidation reaction of 1-hexene over different catalysts. </Cap> ",
        "single_head_table": [
          [
            "Catalyst",
            "Conversion (%)",
            "Selectivity (%)",
            "References"
          ],
          [
            "HTS-1+CB + Seeds",
            "24.4",
            "93.8",
            "This work"
          ],
          [
            "TS-1-DMF",
            "19.5",
            "97.9",
            "[55]"
          ],
          [
            "2 % Zn/TS-1",
            "47.5",
            ">85.0",
            "[56]"
          ],
          [
            "TS-1#0.15–12h-0.2ly",
            "22.7",
            ">90",
            "[57]"
          ],
          [
            "Ti-MCM-41",
            "20.2",
            "90",
            "[58]"
          ],
          [
            "TS-1-PEG400",
            "∼60",
            "90",
            "[59]"
          ],
          [
            "HTS-1(50)",
            "21.0",
            "98.4",
            "[60]"
          ]
        ],
        "full_table": [
          [
            "Catalyst",
            "Conversion (%)",
            "Selectivity (%)",
            "References"
          ],
          [
            "HTS-1+CB + Seeds",
            "24.4",
            "93.8",
            "This work"
          ],
          [
            "TS-1-DMF",
            "19.5",
            "97.9",
            "[55]"
          ],
          [
            "2 % Zn/TS-1",
            "47.5",
            ">85.0",
            "[56]"
          ],
          [
            "TS-1#0.15–12h-0.2ly",
            "22.7",
            ">90",
            "[57]"
          ],
          [
            "Ti-MCM-41",
            "20.2",
            "90",
            "[58]"
          ],
          [
            "TS-1-PEG400",
            "∼60",
            "90",
            "[59]"
          ],
          [
            "HTS-1(50)",
            "21.0",
            "98.4",
            "[60]"
          ]
        ]
      }
    ]
  },
  {
    "file_path": "data/xml/S092633732500342X.xml",
    "type": "fla",
    "rejected_because": "accepted",
    "authors": [
      "Zhan, Jiahui",
      "Li, Lin",
      "Dai, Ruihong",
      "Wei, Baohuan",
      "Luo, Hu",
      "Cong, Rongfei",
      "Zhou, Haozhi",
      "Xia, Lin",
      "Liu, Xiaofang",
      "Zhang, Shunan",
      "Zhang, Shicheng",
      "Wang, Hui",
      "Sun, Yuhan"
    ],
    "doi": "10.1016/j.apcatb.2025.125359",
    "title": "Engineering porous Beta zeolite-encapsulated nickel catalyst for waste polyolefins upcycling ",
    "year": "2025",
    "publication": "Applied Catalysis B: Environment and Energy",
    "keywords": [
      "Hydrocracking",
      "Hierarchical 10Ni@Beta",
      "Dissolution-recrystallization",
      "Naphtha",
      "Waste polyolefins"
    ],
    "abstract": "Upcycling plastic wastes through hydrocracking represents an efficient and promising way to produce high-value fuels and chemicals, which faces significant challenges using non-noble metal catalysts. Here, we reported a closed-loop strategy using 10Ni@Beta catalyst to convert low-density polyethylene (LDPE) into naphtha (C5-C9 hydrocarbons), a major feedstock to reproduce polyolefins. The hierarchically porous Beta zeolite was constructed while encapsulating 10 % Ni loading through controlled dissolution-recrystallization. An 88.0 % liquid yield was obtained and the selectivity of naphtha reached 99.1 % at 250 °C within 2 h reaction, surpassing previously reported Pt-based catalysts. The engineered meso-microporous architecture with confined Ni nanoparticles mimicked the mechanism of enzyme-catalyzed process, where the initial cracked LDPE fragments at surface acid were selectively transferred into mesopore channels and further screened by micropores with suitable size to contact Ni sites for hydrogenation. This designed porous catalyst matched the tandem catalytic process of multiple real-life polyolefins, enabling the industrial upcycling of plastic wastes.",
    "sections": [
      {
        "section_name": "Introduction",
        "content": [
          "The global production of plastic is about 400 million tons/year, which provide great convenience in life but also produce a large amount of plastic wastes [1–4]. Due to chemical inertness, plastic wastes are difficult to decompose under natural conditions. Consequently, the majority of these materials are either consigned to landfills or subjected to incineration, leading to a significant loss of carbon and hydrogen resources and contributing to severe environmental pollution [5–8]. Polyethylene is one of the five general plastics, and it makes up the main part of waste plastic upcycling [3,9–12]. At present, chemical upcycling like pyrolysis, hydrogenolysis and hydrocracking are widely used to deconstruct low-density polyethylene (LDPE) into various fuels and chemicals with a broad distribution range of gasoline and lubricant (C5-C40 hydrocarbons) [13–20]. Considering the monomer of polyethylene is ethylene and mainly produced by industrial steam cracking of naphtha (C5-C9 hydrocarbons), we propose a closed-loop strategy for waste polyethylene upcycling in Fig. 1. In this strategy, plastic wastes are catalytically converted into products with high selectivity of naphtha [21,22], which serves as the main feedstock for producing new plastics, thereby creating a sustainable and circular approach for plastic waste management. The deconstruction of LDPE can be achieved by hydrocracking using a dual-function catalyst with balanced metal and acid sites [23–25]. The combination of Pt/WO3/ZrO2 and HY zeolite converted LDPE into a mixture of C5-C22 hydrocarbons with an 72 % yield of gasoline (C5-C12) at 250 °C and 3 MPa H2 [24], and Pt/5Ce-HY catalyst achieved a 80.9 % yield of liquid at 300 °C with 99 % selectivity of gasoline [25]. We previously reported a tandem conversion of LDPE with Pt@S-1 and Beta zeolite, which provided a high liquid yield and the selectivity of C5-C9 naphtha reached 96.8 % at 250 °C [26].",
          "Recently, cheap and robust catalysts have been selected as alternatives for the upgrading of plastic wastes [27,28]. The hydrocracking of polyolefins with MoSx and H-Beta exhibited an 81.1 % selectivity of gasoline [29], and the 5Ni/BEA achieved a maximum 80 % yield of C5-C12 product with 12 h reaction at 250 °C [30]. However, the production of narrow-distributed C5-C9 hydrocarbons remains scarcely reported, primarily due to the difficulty of selectively cleavage of polyolefins at mild reaction conditions. Compared to Pt, Ni exhibits weaker dehydrogenation and C-C bond cleavage capabilities. Consequently, higher loading (5–15 %) is required to improve its activity. This increased loading is prone to induce metal aggregation, thereby diminishing catalytic performance. Encapsulating metal into support represents a typical way to avoid particle growth [31,32], but there are great difficulties in embedding high-loaded Ni in zeolite while achieving high dispersion, especially for Beta zeolite. In addition, how to engineer mesoporous channels to transfer LDPE fragments into the interior for the tandem reaction at Brønsted acid and metal sites, and utilize the shape selection of micropores to screen C5-C9 hydrocarbons is another challenge.",
          "Herein, we developed a 10Ni@Beta catalyst using controlled dissolution-recrystallization strategy, which embedded 10 % Ni loading into Beta zeolite with an average metal particle size of 5.39 nm. The microporous skeleton of zeolite was partially dissolved into oligomerized species, forming 2–10 nm mesoporous channels connecting the inside and outside of Beta zeolite. At the same time, Ni was incorporated into the lattice of Beta zeolite and generated -Ni-O-Si- bonds to achieve high dispersion during the recrystallization process. For the hydrocracking of LDPE, an 88.0 % yield of liquid product was obtained with C5-C9 naphtha selectivity over 99.1 % at 250 °C and 2 h reaction. Molecular dynamics simulations confirmed the rapid transport of large intermediate olefins by mesopores and the selective passing of C5-C9 products through micropores. Experimental results combined with density functional theory (DFT) calculation indicated that the hydrogenation process was thermodynamically favored during the reaction, effectively suppressing the formation of long-chain alkanes while minimizing the production of low-value gaseous byproducts. This porous 10Ni@Beta catalyst was also efficient to deconstruct real-life plastic wastes like PE bags and PP bottles into naphtha at mild conditions, highlighting its potential for plastic wastes upcycling in the circular economy. Notably, the selective production of naphtha, a key feedstock for polyethylene manufacturing, enables a closed-loop recycling pathway, where waste plastics are converted back into raw materials for new plastic production, reducing reliance on fossil resources and enhancing sustainability."
        ]
      },
      {
        "section_name": "Chemicals and materials",
        "content": [
          "Nickel nitrate hexahydrate (Ni(NO3)2·6H2O, 98 %), Aluminum power (Al, 99 %) were supplied by Sinopharm Chemical Reagent Co., Ltd. Tetraethylammonium hydroxide (C8H21NO, 35 wt% in water) was purchased from Annaiji (Shanghai) Pharmaceutical Chemistry Co., Ltd. Fumed Silica (Cab-O-Sil M5, 99 %) were bought from Cabot (China) Investment Co., Ltd. Low-density polyethylene (LDPE, melting index: 20–30 g/10 min, particle size: ∼1000 mesh), high-density polyethylene (HDPE, melting index: 6–9 g/10 min, particle size: ∼200 mesh), polypropylene (PP, Mn = 4000 ± 500, softening point: 130–145°C) were bought from Shanghai Macklin Biochemical Co., Ltd."
        ]
      },
      {
        "section_name": "Beta zeolite",
        "content": [
          "Beta zeolite was prepared via the hydrothermal method. Initially, a gel mixture with a molar composition of 1Al2O3: 50SiO2: 10TEAOH: 495H2O was prepared and stirred at room temperature for 24 h. Then it was transferred to a stainless-steel autoclave lined with polytetrafluoroethylene and crystallized in an oven at 140 °C. Finally, the obtained solid product was collected by centrifugation, washed and dried at 80 °C, and calcined in a muffle furnace at 550 °C for 8 h to remove the template agent."
        ]
      },
      {
        "section_name": "Ni@Beta",
        "content": [
          "The Ni@Beta catalyst was synthesized via a dissolution-recrystallization method. Initially, Ni(NO3)2-6H2O was dissolved in water, followed by the addition of Beta zeolite (Si/Al ratio of 25). The mixture was stirred until complete evaporation of water. Subsequently, a 35 wt% tetraethylammonium hydroxide (TEAOH) solution (pH ∼15.22) was introduced, adjusting the final pH to approximately 13.49. The resulting mixture was then transferred into a polytetrafluoroethylene-lined stainless-steel autoclave and subjected to hydrothermal crystallization at 140 °C. After centrifugal washing, the solid product was dried at 100 °C, calcined at 550 °C for 8 h, and ultimately reduced at 750 °C for 1 h in a 5 % H2/95 % Ar atmosphere."
        ]
      },
      {
        "section_name": "Ni/Beta",
        "content": [
          "The Ni/Beta catalyst was prepared using incipient wetness impregnation. A Ni(NO3)2·6H2O solution was added dropwise onto Beta zeolite. The mixture was then aged at room temperature for 8 h, followed by calcination in air at 550 °C for 8 h, and finally reduced at 750 °C for 1 h within a 5 % H2/95 % Ar atmosphere."
        ]
      },
      {
        "section_name": "Catalysts test",
        "content": [
          "The polyolefins (2.0 g) and catalyst (0.1 g) were mechanically mixed and transferred into a 50 mL autoclave reactor (Beijing Century Senlang) without a lining. The air within the autoclave was replaced with an inert gas, and the mixture was then pressurized with H2 and heated to the designated reaction temperature with a magnetic stirring at 150 rpm. After the reaction, the reactor was cooled down to below 10 °C.",
          "The liquid products were dissolved in 20 mL methylene chloride with 0.2 g octacosane (C28H58) as an internal standard. After the filtration (100 μm), the liquid was separated from the solid residue and analyzed by GC-MS (Agilent HP-5 column, 30 m × 0.25 mm × 0.25 µm). The yield of product was determined for each carbon number individually, using octacosane (C28H58) as an internal standard. The calculation was as follows:",
          "Yield= ( ∑ mi * f * As / Ai )/m* 100 %, where the mi was the mass of internal octacosane(C28H58), f was the calibration coefficient, As and Ai were the area of each component and the internal octacosane, and m referred to the mass of the material.",
          "After drying, the residue was collected, and the mass of solid product was determined by subtracting the mass of catalyst. The yield of gas product was calculated by differences based on the mass balance, and verify by internal standard method. The gaseous products, including H2, N2, and CH4, were analyzed using a carbon molecular sieves column (TDX-1) using helium as carrier gas, and C1-C4 hydrocarbons were detected through a KCl modified alumina capillary column (19095P-K25) with Ar carrier and hydrogen flame ionization detector (FID). N2 was utilized as an internal standard, and the quantification of CH4 and C2-C4 hydrocarbons was achieved based on a calibration factor. The test was repeated to take the average value of the product distribution. The carbon balance in the experiment was about 90 %, and the relative error was within 10 %.",
          "The initial cracking of LDPE over 10Ni@Beta catalyst and the diffusion of intermediates like C20H42 into the interior of the catalyst were conducted with Mettler Toledo DSC 3/500. For the initial cracking at different temperatures, 5 mg of LDPE and its mixture with the catalyst (20:1) were heated to 250 °C/180 °C, held for 15 min, and then cooled to obtain the melting points. For the diffusion experiment, 5 mg of C20H42 and catalyst (20:1) was heated to 180 °C, held for 15 min and cooled down to room temperature, and this process was repeated for 2 times. The reduced melting points could confirm the diffusion of C20H42 into pores of the catalyst."
        ]
      },
      {
        "section_name": "Characterizations",
        "content": [
          "The nitrogen adsorption-desorption was carried out using Micromeritics ASAP 2020 equipment after the sample was degassed at 300 °C for 4 h. The content of different elements in the catalysts were determined by inductively coupled plasma optical emission spectrometry (ICP-OES) using a Perkin Elmer Optima 3000. The X-ray diffraction (XRD) patterns of the catalysts were analyzed by a Rigaku Ultima IV X-Ray Diffractometer with the scanning from 5° to 90°.",
          "The X-ray photoelectron spectroscopy (XPS) was carried out using a Thermo Fisher Scientific K-Alpha X-ray photoelectron spectrometer with Al Kα as the ray source. The C 1 s peak at 284.8 eV was used as the binding energy (BE) reference. The H2-temperature-programmed Reduction (H2-TPR) was evaluated on a Micromeritics AutoChem II 2920 chemisorption instrument.",
          "The prepared catalysts were subjected to pyridine infrared (Py-IR) testing using a Thermo Scientific infrared spectrometer. The ammonia programmed temperature rise desorption (NH3-TPD) patterns of the catalysts were performed on a Micromeritics AutoChem II 2920 chemisorbent instrument and the signals were recorded when the sample was heated to 700 °C at 10 °C/min with a thermal conductivity detector (TCD). The melting points of initial LDPE and the solid residues were measured by Mettler Toledo DSC 3/500. The morphology of the catalysts was analyzed using a Thermo Scientific Apreo 2 field emission scanning electron microscope (SEM) and a JEOL-JEM 2011 transmission electron microscope (TEM). The thermal Gravimetric Analyzer (TGA) measurements were performed from 40 to 800 °C by a Netzsch STA449 F5 thermal analyzer.",
          "High-angle annular dark-field imaging, linear scanning and element distribution mapping were performed using a JEM-2100F scanning transmission electron microscope (HAADF-STEM). The valence state of the elements in the sample and the chemical environment around the elements were analyzed in detail by X-ray absorption spectroscopy. The test curves include X-ray absorption near edge structure (XANES) and extended X-ray absorption fine structure (EXAFS). The tests were carried out at the BL11B beamline of the Shanghai Synchrotron Radiation Facility (SSRF)."
        ]
      },
      {
        "section_name": "DFT calculation",
        "content": [
          "Density functional theory (DFT) calculations are carried out using the Vienna ab initio simulation package (VASP). Exchange and correlation were treated within the Perdew-Burke-Ernzerhof (PBE) generalized gradient approximation (GGA). The core electrons are replaced by the projector augmented wave pseudopotentials (PAW) and the valence electrons are described by plane wave basis sets with a cut off energy of 400 eV. The electronic self-consistency criterion was set as 10−5 eV and a 0.02 eV Å−1 force convergence tolerance.",
          "Ni(111) were modelled using 4 × 4 unit cells with three atomic layers. The optimized lattice parameters are: a = b = 19.89 Å, c = 24.06 Å. During structural optimization, the bottom layers were fixed at a bulk truncated position, while the top two layers and the adsorbates were permitted to relax fully. To prevent interactions between periodically repeated slabs, a vacuum region of 20 Å was introduced between them. The (2 ×2 ×1) k-points was used for the slab model calculations. DFT-D3 method of Grimme was applied to better describe the vdw interactions. The transition state (TS) was searched by climbing image nudged elastic band (CI-NEB) algorithm, with four images along the reaction pathway. All the minima and TS were confirmed by the vibrational frequency calculations.",
          "The adsorption energy (ΔEads) was defined as, ΔEads=E(adsorbate-surface) – E(adsorbate) - E(surface), where E(adsorbate/surface), E(adsorbate) and E(surface) indicating the energies of the adsorbed system, the gas-phase adsorbate and the bare surface, respectively.",
          "The energy barrier was defined as, ΔEa‡ = E(TS) - E(IS), where E(TS) and E(IS) represent the energies of the transition state (TS) and initial state (IS), respectively.",
          "The Beta zeolite topology is modeled by a periodic 128 T cell, with optimized lattice parameters a = 12.66 Å, b = 12.66 Å, and c = 26.47 Å. Eight Si atoms were substituted by Al, generating the Brønsted acid Beta Zeolite (SiAl =25). For olefin and alkane molecules, a 30 * 20 * 20 Å3 box was used for the optimization. The gamma point was set to sample the Brillouin zone.",
          "The molecular dynamics (MD) simulation for the diffusion of olefins in the Beta zeolite was carried out with Forcite module as implemented in Materials Studio software. The simulations commenced with an equilibration phase carried out under an NVT ensemble for 2000 ps at 523 K. A time step of 1 fs was employed throughout these simulations. The Nose thermostat is applied to regulate the temperature during the equilibration with the NVT ensemble, with a time constant of 1 ps.",
          "The MD calculation can simulate the diffusion trajectory of olefins in zeolites to obtain the mean square displacement (MSD) curve, the Einstein’s method (Eq. 1) can be simplified to Eq. 1. (1) MSD (t) = A + 6 Ds * t",
          "The diffusion coefficient (Ds) of hydrocarbons in zeolites can be calculated by the following equations: Ds = MSD(t)/6, where Ds is the linear part of the slope of MSD to time curve."
        ]
      },
      {
        "section_name": "Catalyst synthesis and characterization",
        "content": [
          "The porous 10Ni@Beta catalyst was synthesized through controlled dissolution-recrystallization strategy [33]. Initially, active 10 wt% Ni species were pre-loaded on the surface of Beta zeolite through an impregnation process. Subsequently, the sample was mixed with tetraethylammonium hydroxide solution [34]. The skeleton of Beta zeolite was partially dissolved to oligomers and also generated mesoporous channels connecting the inner part [33,35]. The recrystallization process followed a core-shell mechanism to encapsulate Ni within the zeolite crystal while forming meso-microporous structure ( Fig. 2A). The confinement caused a higher dispersion of Ni nanoparticles as the average particle size of 10Ni@Beta catalyst was reduced to 5.39 nm (Fig. 2B), and in comparison, the impregnated 10Ni/Beta catalyst (Fig. 2C) exhibited lager Ni particles at the surface of Beta zeolite with average size of 16.79 nm. The scanning electron microscopy (SEM) and transmission electron microscope (TEM) images indicated a rough exterior surfaces and voids within 10Ni@Beta catalyst (Fig. 2B, Figure S1), caused by the random nucleation and growth of polymorphs during the recrystallization treatment [34,35].",
          "By cutting 10Ni@Beta into slices, the tomographic TEM revealed an internal view of the catalyst, which confirmed the confinement of Ni nanoparticles within the zeolite crystals (Fig. 2D). Besides, the high angle annular dark field STEM and EDS mapping (Fig. 2E, 2F) indicated that the Ni nanoparticles were mainly distributed in the shell and internal mesoporous cavity of 10Ni@Beta catalyst. The linear scan analysis (Fig. 2G) exhibited that Ni content apparently increased from the surface to the inner layer of 10Ni@Beta catalyst, and fluctuated within the Beta zeolite. In contrast, large Ni particles were observed on the surface of 10Ni/Beta catalyst (Fig. 2F and Figure S1), with lower Ni content at the edge and varied in the specific regions of the catalyst (Fig. 2I). Furthermore, the inserted orange circles and arrows in Fig. 2B gave direct observation of interconnecting mesoporous channels and mesoporous structure of 10Ni@Beta catalyst, and they were further confirmed by N2 physisorption analysis (Table S1). It exhibited mixed type I and IV isotherm with H4 hysteresis loop of 10Ni@Beta catalyst (Fig. 2I), indicating the generation of intracrystalline mesopores with pore distribution of 2–10 nm after dissolution-recrystallization process (Fig. 2J), aligned to the observed TEM morphology. The surface area and pore volume of 10Ni@Beta were both increased compared with 10Ni/Beta catalyst, which could be ascribed to the generation of new mesopores (Table S1). Consequently, surface-cracked LDPE fragments can penetrate the mesoporous channels, avoiding carbon deposition on the surface of 10Ni@Beta catalyst. Moreover, within the mesopores, these fragments are more likely to encounter a higher density of Brønsted acid sites within the mesopores, leading to effective decomposition into smaller molecules.",
          "As indicated by XRD pattern ( Fig. 3A), the structure of 10Ni@Beta catalyst kept almost unchanged after the confinement of 10 wt% Ni species with dissolution-recrystallization treatment. The slight shifted diffraction peaks at 7.9 ° and 22.8 ° to lower angles were due to the small amount of replacement of Si with Ni in the recrystallization process (Figure S2), as Ni was incorporated into the lattice and increased the cell volume of Beta zeolite [33,36,37]. Besides, weak diffraction peaks of NiO and metal Ni in calcined and reduced 10Ni@Beta catalyst strongly indicated the high dispersion state of Ni nanoparticles. X-ray absorption near-edge structure (XANES) analysis showed that both 10Ni@Beta and 10Ni/Beta catalysts were predominantly in the metallic state (Fig. 3B). The Ni k-edge XANES spectra of 10Ni@Beta catalyst was a bit closer to the reference of NiO, indicating the presence of positive Ni species. The R-space of Fourier transform of extended X-ray absorption fine structure (EXAFS) spectra of calcined 10Ni@Beta sample presented a peak at 1.6 Å (Figure S3), resemble to NiO reference in the first coordination shell. It also showed a peak at 2.8 Å, which was different from the second coordination shell of NiO and could be ascribed to generation of Ni-O-Si bonds during the dissolution-recrystallization process[9,33]. The wide peak of 10Ni@Beta catalyst (Fig. 3C) indicates the presence of Ni-O-Si bonds between Ni metal and Beta zeolite (Fig. 3D), thereby enhancing the interaction between them. The coordination number of the Ni-Ni for 10Ni@Beta catalyst was 5.3, which is notably lower than the 8.3 observed in the 10Ni/Beta catalyst (Table S2), and it also indicated a 0.8 coordination number of Ni-O, mainly due to the existence of Ni-O-Si structure in 10Ni@Beta catalyst.",
          "With X-ray photoelectron spectroscopy (XPS) analysis in Fig. 3E, the signal of 10Ni@Beta catalyst was detected only after a certain etching depth (5–10 nm), proving that Ni species were encapsulated in the catalyst. The 10Ni@Beta catalyst was mainly in the metallic state at 853.18 eV, and the partial positive Ni was attributed to the Ni-O bond, in line with XANES analysis. Higher reduction peak at 700 °C of 10Ni@Beta catalyst verified a strong interaction between metal and the support (Fig. 3F), while 10Ni/Beta exhibited a lower reduction peak ranged from 300 to 550 °C. The acidity of the catalysts was measured by NH3-TPD (Fig. 3G), and the desorption temperature of weak acid at 150 °C was slightly shifted to higher temperature for 10Ni@Beta catalyst[23]. Besides, the amount of Brønsted acid sites (the peak at 1545 cm−1 in Fig. 3H) increased in 10Ni@Beta catalyst (Table S3), and the 1H MAS NMR spectra (Figure S4) also confirmed that the chemical shift of Brønsted acidic proton at 3.6–5.2 ppm was strengthened after dissolution-recrystallization [23,38]."
        ]
      },
      {
        "section_name": "Catalytic conversion of waste polyolefins",
        "content": [
          "The 10Ni@Beta catalyst, featuring an engineered meso-microporous architecture and confined Ni nanoparticles, and it demonstrated an excellent performance in the hydrocracking of LDPE to naphtha. The yield of liquid product was up to 88.0 % ( Fig. 4A), and the selectivity of C5-C9 hydrocarbons reached 99.1 % at 250 °C and 2 h reaction (Figure S5). In comparison, the 10Ni/Beta catalyst and the engineered meso-microporous structured 10Ni/Beta catalyst delivered liquid product yields of only 25.7 % and 74.7 %, respectively at the same condition, mainly due to that Ni nanoparticles covered the Brønsted acid sites on the surface and hindered the cracking process [23]. Remarkably, the 10Ni@Beta catalyst exhibited a slightly higher naphtha yield than the previously reported Pt-based catalysts (Fig. 4B) [3,24–26,39]. It also indicated that the porous 10Ni@Beta catalyst led to the highest naphtha yield of 78.5 % even when the reaction temperature reduced to 200 °C. The enhanced performance of 10Ni@Beta primarily ascribed to the formation of mesoporous structures, which transferred the fragments of LDPE into internal channels of the catalyst for further hydrocracking reaction. Meanwhile, the co-existed microporous structure of 10Ni@Beta played a crucial role in sieving small molecule intermediates that can pass through the micropores, thereby promoting the formation of products with a narrow distribution range. With the synergistic effect of enhanced diffusion by mesopores and product screening by micropores in 10Ni@Beta catalyst, the yield of C5-C9 hydrocarbons was accumulated to 87.2 %, where C6 alkane contributed up to 27 % of the products (Fig. 4A, 4C).",
          "Time dependent experiments indicated that the reaction time (Figure S6) directly affected the degree of LDPE hydrocracking, as the residual amount of solid remained at 40.6 % after 0.5 h reaction, and it rapidly reduced to 0.5 % when the reaction time extended to 2 h. The distribution of hydrocarbons with different carbon number and the selectivity of isomers kept relatively stable with prolonged reaction time (Fig. 4D), indicating the deconstruction of LDPE over 10Ni@Beta followed the same hydrocracking mechanism during the whole process. It was inferred that the LDPE macromolecules were adsorbed on the catalyst surface and gradually degraded until they were transformed into smaller products (Figure S7, S8) [26,40,41]. Fig. 4E showed that 10Ni@Beta favored more gas product at temperature above 250 °C, and the increased long-chain alkanes implied the oligomerization might occur at high temperatures. Besides, it was found that more than 20 % solid residue was remained for the reaction at low pressure (less than 2 MPa) due to the lack of hydrogen (Figure S9), and LDPE was almost consumed with increased pressure at 3 MPa (Fig. 4F). However, more solid residue and long chain alkanes were formed at higher H2 pressures (4–5 MPa), as the stronger competitive adsorption of H on the catalyst reduced the further cleavage of intermediates to smaller products during the reaction [22,42,43].",
