Repository: Iwanap1/Zeolite_TDM

# Zeolite_TDM

Work done for PhD project leading up to ESA. demonstration.ipynb goes through example workflow with JSON and XML files, however the main pipeline uses MongoDB. To use, create a .env file in root directory and enter your Elsevier API key under variable "ELSEVIER" and enter MongoDB URI under "MONGO" (optional, you can just use the JSON versions).

No data from papers is included in this repo to avoid risking copyright infringement

Corpus acquisition and Paragraph classification run fine on a CPU (16 GB), however cuda is necessary for the rest. 

LLMs need downloading seperately, be wary of this taking up a lot of space

File: data/manual_extraction.json (part 3 of 15)
[
                    },
                    {
                        "process": "ion_exchange",
                        "did_step": "true",
                        "initial_form": "",
                        "final_form": "NH4",
                        "solutes": "NH4NO3 (0.5 M)",
                        "temperature": "80 C",
                        "time": "1 h",
                        "solvent": "",
                        "repeats": "3"
                    },
                    {
                        "process": "calcination",
                        "did_step": "true",
                        "start_form": "NH4",
                        "end_form": "H",
                        "gas": "air",
                        "gas_flow": "flowing",
                        "heat_rate": "",
                        "temperature": "550 C",
                        "time": "4 h"
                    }
                ]
            },
            {
                "name": "H-Z5-6",
                "morphological_description": "",
                "zeolite_source": {
                    "source": "commercial",
                    "did_step": "true",
                    "name": "H-Z5-1",
                    "supplier": "Nankai University Catalyst Plant",
                    "form": "",
                    "cbv": "",
                    "Si/Al": "",
                    "SiO2/Al2O3": "85",
                    "M": "",
                    "Si/M": ""
                },
                "post-synthesis": [
                    {
                        "process": "calcination",
                        "did_step": "true",
                        "start_form": "",
                        "end_form": "",
                        "gas": "air",
                        "gas_flow": "flowing",
                        "heat_rate": "",
                        "temperature": "550 C",
                        "time": "4 h"
                    },
                    {
                        "process": "solvent_etching",
                        "did_step": "true",
                        "mass_parent": "",
                        "solutes": "TPAOH (0.2 M, 30 mL g-1)",
                        "solvent": "",
                        "temperature": "70 C",
                        "time": "1 h",
                        "microwave": "not used",
                        "ultrasound": "not used",
                        "repeats": ""
                    },
                    {
                        "process": "ion_exchange",
                        "did_step": "true",
                        "initial_form": "",
                        "final_form": "NH4",
                        "solutes": "NH4NO3 (0.5 M)",
                        "temperature": "80 C",
                        "time": "1 h",
                        "solvent": "",
                        "repeats": "3"
                    },
                    {
                        "process": "calcination",
                        "did_step": "true",
                        "start_form": "NH4",
                        "end_form": "H",
                        "gas": "air",
                        "gas_flow": "flowing",
                        "heat_rate": "",
                        "temperature": "550 C",
                        "time": "4 h"
                    }
                ]
            }
        ]
    },
    {
        "doi": "10.1016/j.ces.2023.119457",
        "text": "<header>Chemicals<text>Tetraethyl orthosilicate (TEOS, AR), tetrapropylammonium hydroxide solution (TPAOH, 25 wt%), ammonium chloride (NH4Cl, AR), sodium aluminate (NaAlO2, AR), sodium hydroxide (NaOH, AR), pyridine (AR, 99.8 %), commercial ZSM-5 (denoted as NK70) was purchased from Nankai University Catalyst Co. Ltd., which has similar acid content and physical property with hier-ZSM-5 (BZ5(30,50), Part 3.3) (Fu et al., 2021). Commercial raw RH was bought from a farm in Anhui province (China). A certain mass of commercial rice husks was dispersed into deionized water (solid\u2013liquid ratio = 1:50) and uniformly stirred at room temperature using an electric mixer to remove surface-attached impurities. After repeated treatment three times and following drying, the final sample was obtained.<header>Preparation of hier-ZSM-5 with different Na<text>Firstly, NaAlO2 and NaOH were dissolved in water and added to the mixed solution of TEOS and TPAOH, respectively. The molecular composition of the growth liquid was as follows: 60 SiO2: m Al2O3: 44 TPAOH: n Na2O: 11,975 H2O. After stirring the mixture for one minute, 5 g of the cleaned RH was added and stirred for 10 h, then transferred to a Teflon-lined autoclave (volume of 100 mL) for zeolite crystallization at 170 C for 24 h. The Na-type ZSM-5 was filtered with deionized water until the catalyst filtrate was neutral, dried at 100 C, and calcined at 550 C for 6 h. To obtain H-type ZSM-5, the calcined Na-type ZSM-5 was ion-exchanged three times with 1 mol/L NH4Cl aqueous solution at 90 C for 1 h, and the H-hier-ZSM-5 was calcined at 550 C for 6 h. The obtained catalyst was named BZ5(X, Y); the X refers to the SiO2/Al2O3 ratio (20, 30, 50, and 60) of the synthetic solution, while the Y refers to the ratio of Na2O/Al2O3 (0, 25, 50, and 75) in the growth solution.<header>Hier-ZSM-5 prepared by different crystallization manners<text>The above catalysts were all prepared by hydrothermal crystallization in static conditions. To compare the effects of different crystallization manners on the hier-ZSM-5, we set the rotation crystallization. The only difference between rotary crystallization and standing crystallization is that the final crystallization kettle is transferred to a 170 C rotary oven at a rate of 5 r/min for 24 h. The zeolite obtained by rotating was named as RBZ5(30, 50). In contrast, the BZ5(30, 50) represented the zeolite prepared with static crystallization.",
        "samples": [
            {
                "name": "BZ5(60, 0)",
                "morphological_description": "",
                "zeolite_source": {
                    "source": "hydrothermal crystallization",
                    "did_step": "true",
                    "components": "NaAlO2 | NaOH | TEOS | TPAOH | RH (5 g)",
                    "gel_composition": "60 SiO2: m Al2O3: n Na2O: 44 TPAOH: 11,975 H2O",
                    "seed": "",
                    "ratios": "SiO2/Al2O3 = 60 | Na2O/Al2O3 = 0",
                    "pH": "",
                    "pH_adjusted_with": "",
                    "temperature": "170 C",
                    "time": "24h",
                    "tumbling": ""
                },
                "post-synthesis": [
                    {
                        "process": "calcination",
                        "did_step": "true",
                        "start_form": "Na",
                        "end_form": "Na",
                        "gas": "",
                        "gas_flow": "",
                        "heat_rate": "",
                        "temperature": "550 C",
                        "time": "6 h"
                    },
                    {
                        "process": "ion_exchange",
                        "did_step": "true",
                        "initial_form": "Na",
                        "final_form": "NH4",
                        "solutes": "NH4Cl (1 mol/L)",
                        "temperature": "90 C",
                        "time": "1 h",
                        "solvent": "",
                        "repeats": ""
                    },
                    {
                        "process": "calcination",
                        "did_step": "true",
                        "start_form": "NH4",
                        "end_form": "H",
                        "gas": "air",
                        "gas_flow": "",
                        "heat_rate": "",
                        "temperature": "550 C",
                        "time": "6 h"
                    }
                ]
            },
            {
                "name": "BZ5(60, 25)",
                "morphological_description": "",
                "zeolite_source": {
                    "source": "hydrothermal crystallization",
                    "did_step": "true",
                    "components": "NaAlO2 | NaOH | TEOS | TPAOH | RH (5 g)",
                    "gel_composition": "60 SiO2: m Al2O3: n Na2O: 44 TPAOH: 11,975 H2O",
                    "seed": "",
                    "ratios": "SiO2/Al2O3 = 60 | Na2O/Al2O3 = 25",
                    "pH": "",
                    "pH_adjusted_with": "",
                    "temperature": "170 C",
                    "time": "24h",
                    "tumbling": ""
                },
                "post-synthesis": [
                    {
                        "process": "calcination",
                        "did_step": "true",
                        "start_form": "Na",
                        "end_form": "Na",
                        "gas": "",
                        "gas_flow": "",
                        "heat_rate": "",
                        "temperature": "550 C",
                        "time": "6 h"
                    },
                    {
                        "process": "ion_exchange",
                        "did_step": "true",
                        "initial_form": "Na",
                        "final_form": "NH4",
                        "solutes": "NH4Cl (1 mol/L)",
                        "temperature": "90 C",
                        "time": "1 h",
                        "solvent": "",
                        "repeats": ""
                    },
                    {
                        "process": "calcination",
                        "did_step": "true",
                        "start_form": "NH4",
                        "end_form": "H",
                        "gas": "-",
                        "gas_flow": "",
                        "heat_rate": "",
                        "temperature": "550 C",
                        "time": "6 h"
                    }
                ]
            },
            {
                "name": "BZ5(60, 50)",
                "morphological_description": "",
                "zeolite_source": {
                    "source": "hydrothermal crystallization",
                    "did_step": "true",
                    "components": "NaAlO2 | NaOH | TEOS | TPAOH | RH (5 g)",
                    "gel_composition": "60 SiO2: m Al2O3: n Na2O: 44 TPAOH: 11,975 H2O",
                    "seed": "",
                    "ratios": "SiO2/Al2O3 = 60 | Na2O/Al2O3 = 50",
                    "pH": "",
                    "pH_adjusted_with": "",
                    "temperature": "170 C",
                    "time": "24h",
                    "tumbling": ""
                },
                "post-synthesis": [
                    {
                        "process": "calcination",
                        "did_step": "true",
                        "start_form": "Na",
                        "end_form": "Na",
                        "gas": "",
                        "gas_flow": "",
                        "heat_rate": "",
                        "temperature": "550 C",
                        "time": "6 h"
                    },
                    {
                        "process": "ion_exchange",
                        "did_step": "true",
                        "initial_form": "Na",
                        "final_form": "NH4",
                        "solutes": "NH4Cl (1 mol/L)",
                        "temperature": "90 C",
                        "time": "1 h",
                        "solvent": "",
                        "repeats": ""
                    },
                    {
                        "process": "calcination",
                        "did_step": "true",
                        "start_form": "NH4",
                        "end_form": "H",
                        "gas": "-",
                        "gas_flow": "",
                        "heat_rate": "",
                        "temperature": "550 C",
                        "time": "6 h"
                    }
                ]
            },
            {
                "name": "BZ5(60, 75)",
                "morphological_description": "",
                "zeolite_source": {
                    "source": "hydrothermal crystallization",
                    "did_step": "true",
                    "components": "NaAlO2 | NaOH | TEOS | TPAOH | RH (5 g)",
                    "gel_composition": "60 SiO2: m Al2O3: n Na2O: 44 TPAOH: 11,975 H2O",
                    "seed": "",
                    "ratios": "SiO2/Al2O3 = 60 | Na2O/Al2O3 = 75",
                    "pH": "",
                    "pH_adjusted_with": "",
                    "temperature": "170 C",
                    "time": "24h",
                    "tumbling": ""
                },
                "post-synthesis": [
                    {
                        "process": "calcination",
                        "did_step": "true",
                        "start_form": "Na",
                        "end_form": "Na",
                        "gas": "",
                        "gas_flow": "",
                        "heat_rate": "",
                        "temperature": "550 C",
                        "time": "6 h"
                    },
                    {
                        "process": "ion_exchange",
                        "did_step": "true",
                        "initial_form": "Na",
                        "final_form": "NH4",
                        "solutes": "NH4Cl (1 mol/L)",
                        "temperature": "90 C",
                        "time": "1 h",
                        "solvent": "",
                        "repeats": ""
                    },
                    {
                        "process": "calcination",
                        "did_step": "true",
                        "start_form": "NH4",
                        "end_form": "H",
                        "gas": "-",
                        "gas_flow": "",
                        "heat_rate": "",
                        "temperature": "550 C",
                        "time": "6 h"
                    }
                ]
            },
            {
                "name": "BZ5(20, 50)",
                "morphological_description": "",
                "zeolite_source": {
                    "source": "hydrothermal crystallization",
                    "did_step": "true",
                    "components": "NaAlO2 | NaOH | TEOS | TPAOH | RH (5 g)",
                    "gel_composition": "60 SiO2: m Al2O3: n Na2O: 44 TPAOH: 11,975 H2O",
                    "seed": "",
                    "ratios": "SiO2/Al2O3 = 20 | Na2O/Al2O3 = 50",
                    "pH": "",
                    "pH_adjusted_with": "",
                    "temperature": "170 C",
                    "time": "24h",
                    "tumbling": ""
                },
                "post-synthesis": [
                    {
                        "process": "calcination",
                        "did_step": "true",
                        "start_form": "Na",
                        "end_form": "Na",
                        "gas": "",
                        "gas_flow": "",
                        "heat_rate": "",
                        "temperature": "550 C",
                        "time": "6 h"
                    },
                    {
                        "process": "ion_exchange",
                        "did_step": "true",
                        "initial_form": "Na",
                        "final_form": "NH4",
                        "solutes": "NH4Cl (1 mol/L)",
                        "temperature": "90 C",
                        "time": "1 h",
                        "solvent": "",
                        "repeats": ""
                    },
                    {
                        "process": "calcination",
                        "did_step": "true",
                        "start_form": "NH4",
                        "end_form": "H",
                        "gas": "-",
                        "gas_flow": "",
                        "heat_rate": "",
                        "temperature": "550 C",
                        "time": "6 h"
                    }
                ]
            },
            {
                "name": "BZ5(30, 50)",
                "morphological_description": "",
                "zeolite_source": {
                    "source": "hydrothermal crystallization",
                    "did_step": "true",
                    "components": "NaAlO2 | NaOH | TEOS | TPAOH | RH (5 g)",
                    "gel_composition": "60 SiO2: m Al2O3: n Na2O: 44 TPAOH: 11,975 H2O",
                    "seed": "",
                    "ratios": "SiO2/Al2O3 = 30 | Na2O/Al2O3 = 50",
                    "pH": "",
                    "pH_adjusted_with": "",
                    "temperature": "170 C",
                    "time": "24h",
                    "tumbling": ""
                },
                "post-synthesis": [
                    {
                        "process": "calcination",
                        "did_step": "true",
                        "start_form": "Na",
                        "end_form": "Na",
                        "gas": "",
                        "gas_flow": "",
                        "heat_rate": "",
                        "temperature": "550 C",
                        "time": "6 h"
                    },
                    {
                        "process": "ion_exchange",
                        "did_step": "true",
                        "initial_form": "Na",
                        "final_form": "NH4",
                        "solutes": "NH4Cl (1 mol/L)",
                        "temperature": "90 C",
                        "time": "1 h",
                        "solvent": "",
                        "repeats": ""
                    },
                    {
                        "process": "calcination",
                        "did_step": "true",
                        "start_form": "NH4",
                        "end_form": "H",
                        "gas": "-",
                        "gas_flow": "",
                        "heat_rate": "",
                        "temperature": "550 C",
                        "time": "6 h"
                    }
                ]
            },
            {
                "name": "BZ5(50, 50)",
                "morphological_description": "",
                "zeolite_source": {
                    "source": "hydrothermal crystallization",
                    "did_step": "true",
                    "components": "NaAlO2 | NaOH | TEOS | TPAOH | RH (5 g)",
                    "gel_composition": "60 SiO2: m Al2O3: n Na2O: 44 TPAOH: 11,975 H2O",
                    "seed": "",
                    "ratios": "SiO2/Al2O3 = 50 | Na2O/Al2O3 = 50",
                    "pH": "",
                    "pH_adjusted_with": "",
                    "temperature": "170 C",
                    "time": "24h",
                    "tumbling": ""
                },
                "post-synthesis": [
                    {
                        "process": "calcination",
                        "did_step": "true",
                        "start_form": "Na",
                        "end_form": "Na",
                        "gas": "",
                        "gas_flow": "",
                        "heat_rate": "",
                        "temperature": "550 C",
                        "time": "6 h"
                    },
                    {
                        "process": "ion_exchange",
                        "did_step": "true",
                        "initial_form": "Na",
                        "final_form": "NH4",
                        "solutes": "NH4Cl (1 mol/L)",
                        "temperature": "90 C",
                        "time": "1 h",
                        "solvent": "",
                        "repeats": ""
                    },
                    {
                        "process": "calcination",
                        "did_step": "true",
                        "start_form": "NH4",
                        "end_form": "H",
                        "gas": "-",
                        "gas_flow": "",
                        "heat_rate": "",
                        "temperature": "550 C",
                        "time": "6 h"
                    }
                ]
            }
        ]
    },
    {
        "doi": "10.1016/j.ces.2024.120003",
        "text": "SL was ground into 16\u201340 mesh particles as the feedstock and dried at 105 C for 12 h before the experiments. The basic properties of SL can be referenced from prior work (Zhao et al., 2023). Details regarding the catalyst preparation materials are provided in the Supplementary Information. <header>Catalyst preparation<text>The catalysts was synthesized according to the previously reported method (Fu et al., 2020). Al(NO3)3, TEOS, and TPAOH were employed as the Al, Si, and template sources, respectively, with a molar ratio of 60 SiO2: 1 Al2O3: 15 TPAOH: 5 Na2O: 500 H2O. The diagram of catalyst preparation is shown in Fig. 1 . Specifically, 36.2 g of TEOS was added to 35.3 g of TPAOH and stirred at 80 C for 2 h to prepare the synthesis gel. Successively, 2.2 g of Al(NO3)3 and 1.2 g of NaOH were dissolved in 25.1 g of deionized water, added dropwise to the gel, and stirred for 5.5 h. The resulting mixture underwent hydrothermal synthesis at 170 C for 24 h in a 100 mL Teflon-lined stainless steel autoclave. After synthesis, the samples were separated, washed with deionized water, dried at 100 C overnight, and calcinated for 6 h at 550 C to obtain Na-PHZ5 catalysts. The Na-PHZ5 was further modified by mixing TPAOH solutions of various concentrations (0.1\u20130.7 M) at a solid\u2013liquid ratio of 1:10 for 10 min, followed by heat treated at 170 C for 48 h in a 100 mL Teflon-lined stainless steel autoclave. The resulting product was collected, washed to neutral, and dried at 100 C overnight. The solid product obtained was then calcined in a muffle furnace at 550 C for 6 h. Similar treatment was applied to Na-PHZ5 by adding TPABr (0.1 and 0.2 M) to a 0.3 M TPAOH solution. All catalysts were ion-exchanged with 1 M NH4Cl (20 mL NH4Cl/1 g catalysts) at 80 C for 2 h repeated thrice, followed by drying and calcination at 550 C for 6 h. The resultant parent catalyst was labeled PHZ5, and those further treated with TPAOH (0.1, 0.3, 0.5, and 0.7 M) were denoted HZ5-1T, HZ5-3T, HZ5-5T, and HZ5-7T, respectively. The catalysts co-hydrothermally treated with TPAOH (0.3 M) and TPABr (0.1 and 0.2 M) were named HZ5-3T1B and HZ5-3T2B.",
        "samples": [
            {
                "name": "PHZ5",
                "morphological_description": "",
                "zeolite_source": {
                    "source": "hydrothermal crystallization",
                    "did_step": "true",
                    "components": "TEOS (36.2 g) | TPAOH (35.3 g) | Al(NO3)3 (2.2 g) | NaOH (1.2 g) | deionized water (25.1 g)",
                    "gel_composition": "60 SiO2: 1 Al2O3: 15 TPAOH: 5 Na2O: 500 H2O",
                    "seed": "",
                    "ratios": "",
                    "pH": "",
                    "pH_adjusted_with": "",
                    "temperature": "170 C",
                    "time": "24h",
                    "tumbling": ""
                },
                "post-synthesis": [
                    {
                        "process": "calcination",
                        "did_step": "true",
                        "start_form": "",
                        "end_form": "Na",
                        "gas": "",
                        "gas_flow": "",
                        "heat_rate": "",
                        "temperature": "550 C",
                        "time": "6 h"
                    },
                    {
                        "process": "ion_exchange",
                        "did_step": "true",
                        "initial_form": "Na",
                        "final_form": "NH4",
                        "solutes": "NH4Cl (1 M)",
                        "temperature": "80 C",
                        "time": "2 h",
                        "solvent": "20 mL/g",
                        "repeats": "3"
                    },
                    {
                        "process": "calcination",
                        "did_step": "true",
                        "start_form": "NH4",
                        "end_form": "H",
                        "gas": "",
                        "gas_flow": "",
                        "heat_rate": "",
                        "temperature": "550 C",
                        "time": "6 h"
                    }
                ]
            },
            {
                "name": "HZ5-1T",
                "morphological_description": "",
                "zeolite_source": {
                    "source": "hydrothermal crystallization",
                    "did_step": "true",
                    "components": "TEOS (36.2 g) | TPAOH (35.3 g) | Al(NO3)3 (2.2 g) | NaOH (1.2 g) | deionized water (25.1 g)",
                    "gel_composition": "60 SiO2: 1 Al2O3: 15 TPAOH: 5 Na2O: 500 H2O",
                    "seed": "",
                    "ratios": "",
                    "pH": "",
                    "pH_adjusted_with": "",
                    "temperature": "170 C",
                    "time": "24h",
                    "tumbling": ""
                },
                "post-synthesis": [
                    {
                        "process": "calcination",
                        "did_step": "true",
                        "start_form": "",
                        "end_form": "Na",
                        "gas": "",
                        "gas_flow": "",
                        "heat_rate": "",
                        "temperature": "550 C",
                        "time": "6 h"
                    },
                    {
                        "process": "solvent_etching",
                        "did_step": "true",
                        "mass_parent": "",
                        "solutes": "TPAOH (0.1 M)",
                        "solvent": "(solid-liquid ratio of 1:10)",
                        "temperature": "170 C",
                        "time": "48 h",
                        "microwave": "not used",
                        "ultrasound": "not used",
                        "repeats": ""
                    },
                    {
                        "process": "ion_exchange",
                        "did_step": "true",
                        "initial_form": "Na",
                        "final_form": "NH4",
                        "solutes": "NH4Cl (1 M)",
                        "temperature": "80 C",
                        "time": "2 h",
                        "solvent": "(20 mL/g)",
                        "repeats": "3"
                    },
                    {
                        "process": "calcination",
                        "did_step": "true",
                        "start_form": "NH4",
                        "end_form": "H",
                        "gas": "",
                        "gas_flow": "",
                        "heat_rate": "",
                        "temperature": "550 C",
                        "time": "6 h"
                    }
                ]
            },
            {
                "name": "HZ5-3T",
                "morphological_description": "",
                "zeolite_source": {
                    "source": "hydrothermal crystallization",
                    "did_step": "true",
                    "components": "TEOS (36.2 g) | TPAOH (35.3 g) | Al(NO3)3 (2.2 g) | NaOH (1.2 g) | deionized water (25.1 g)",
                    "gel_composition": "60 SiO2: 1 Al2O3: 15 TPAOH: 5 Na2O: 500 H2O",
                    "seed": "",
                    "ratios": "",
                    "pH": "",
                    "pH_adjusted_with": "",
                    "temperature": "170 C",
                    "time": "24h",
                    "tumbling": ""
                },
                "post-synthesis": [
                    {
                        "process": "calcination",
                        "did_step": "true",
                        "start_form": "",
                        "end_form": "Na",
                        "gas": "",
                        "gas_flow": "",
                        "heat_rate": "",
                        "temperature": "550 C",
                        "time": "6 h"
                    },
                    {
                        "process": "solvent_etching",
                        "did_step": "true",
                        "mass_parent": "",
                        "solutes": "TPAOH (0.3 M)",
                        "solvent": "(solid-liquid ratio of 1:10)",
                        "temperature": "170 C",
                        "time": "48 h",
                        "microwave": "not used",
                        "ultrasound": "not used",
                        "repeats": ""
                    },
                    {
                        "process": "ion_exchange",
                        "did_step": "true",
                        "initial_form": "Na",
                        "final_form": "NH4",
                        "solutes": "NH4Cl (1 M)",
                        "temperature": "80 C",
                        "time": "2 h",
                        "solvent": "20 mL/g",
                        "repeats": "3"
                    },
                    {
                        "process": "calcination",
                        "did_step": "true",
                        "start_form": "NH4",
                        "end_form": "H",
                        "gas": "",
                        "gas_flow": "",
                        "heat_rate": "",
                        "temperature": "550 C",
                        "time": "6 h"
                    }
                ]
            },
            {
                "name": "HZ5-5T",
                "morphological_description": "",
                "zeolite_source": {
                    "source": "hydrothermal crystallization",
                    "did_step": "true",
                    "components": "TEOS (36.2 g) | TPAOH (35.3 g) | Al(NO3)3 (2.2 g) | NaOH (1.2 g) | deionized water (25.1 g)",
                    "gel_composition": "60 SiO2: 1 Al2O3: 15 TPAOH: 5 Na2O: 500 H2O",
                    "seed": "",
                    "ratios": "",
                    "pH": "",
                    "pH_adjusted_with": "",
                    "temperature": "170 C",
                    "time": "24h",
                    "tumbling": ""
                },
                "post-synthesis": [
                    {
                        "process": "calcination",
                        "did_step": "true",
                        "start_form": "",
                        "end_form": "Na",
                        "gas": "",
                        "gas_flow": "",
                        "heat_rate": "",
                        "temperature": "550 C",
                        "time": "6 h"
                    },
                    {
                        "process": "solvent_etching",
                        "did_step": "true",
                        "mass_parent": "",
                        "solutes": "TPAOH (0.5 M)",
                        "solvent": "(solid\u2013liquid ratio of 1:10)",
                        "temperature": "170 C",
                        "time": "48 h",
                        "microwave": "not used",
                        "ultrasound": "not used",
                        "repeats": ""
                    },
                    {
                        "process": "ion_exchange",
                        "did_step": "true",
                        "initial_form": "Na",
                        "final_form": "NH4",
                        "solutes": "NH4Cl (1 M)",
                        "temperature": "80 C",
                        "time": "2 h",
                        "solvent": "(20 mL/g)",
                        "repeats": "3"
                    },
                    {
                        "process": "calcination",
                        "did_step": "true",
                        "start_form": "NH4",
                        "end_form": "H",
                        "gas": "",
                        "gas_flow": "",
                        "heat_rate": "",
                        "temperature": "550 C",
                        "time": "6 h"
                    }
                ]
            },
            {
                "name": "HZ5-7T",
                "morphological_description": "",
                "zeolite_source": {
                    "source": "hydrothermal crystallization",
                    "did_step": "true",
                    "components": "TEOS (36.2 g) | TPAOH (35.3 g) | Al(NO3)3 (2.2 g) | NaOH (1.2 g) | deionized water (25.1 g)",
                    "gel_composition": "60 SiO2: 1 Al2O3: 15 TPAOH: 5 Na2O: 500 H2O",
                    "seed": "",
                    "ratios": "",
                    "pH": "",
                    "pH_adjusted_with": "",
                    "temperature": "170 C",
                    "time": "24h",
                    "tumbling": ""
                },
                "post-synthesis": [
                    {
                        "process": "calcination",
                        "did_step": "true",
                        "start_form": "",
                        "end_form": "Na",
                        "gas": "",
                        "gas_flow": "",
                        "heat_rate": "",
                        "temperature": "550 C",
                        "time": "6 h"
                    },
                    {
                        "process": "solvent_etching",
                        "did_step": "true",
                        "mass_parent": "",
                        "solutes": "TPAOH (0.7 M)",
                        "solvent": "(solid\u2013liquid ratio of 1:10)",
                        "temperature": "170 C",
                        "time": "48 h",
                        "microwave": "not used",
                        "ultrasound": "not used",
                        "repeats": ""
                    },
                    {
                        "process": "ion_exchange",
                        "did_step": "true",
                        "initial_form": "Na",
                        "final_form": "NH4",
                        "solutes": "NH4Cl (1 M)",
                        "temperature": "80 C",
                        "time": "2 h",
                        "solvent": "(20 mL/g)",
                        "repeats": "3"
                    },
                    {
                        "process": "calcination",
                        "did_step": "true",
                        "start_form": "NH4",
                        "end_form": "H",
                        "gas": "",
                        "gas_flow": "",
                        "heat_rate": "",
                        "temperature": "550 C",
                        "time": "6 h"
                    }
                ]
            },
            {
                "name": "HZ5-3T1B",
                "morphological_description": "",
                "zeolite_source": {
                    "source": "hydrothermal crystallization",
                    "did_step": "true",
                    "components": "TEOS (36.2 g) | TPAOH (35.3 g) | Al(NO3)3 (2.2 g) | NaOH (1.2 g) | deionized water (25.1 g)",
                    "gel_composition": "60 SiO2: 1 Al2O3: 15 TPAOH: 5 Na2O: 500 H2O",
                    "seed": "",
                    "ratios": "",
                    "pH": "",
                    "pH_adjusted_with": "",
                    "temperature": "170 C",
                    "time": "24h",
                    "tumbling": ""
                },
                "post-synthesis": [
                    {
                        "process": "calcination",
                        "did_step": "true",
                        "start_form": "",
                        "end_form": "Na",
                        "gas": "",
                        "gas_flow": "",
                        "heat_rate": "",
                        "temperature": "550 C",
                        "time": "6 h"
                    },
                    {
                        "process": "solvent_etching",
                        "did_step": "true",
                        "mass_parent": "",
                        "solutes": "TPAOH (0.3 M) | TPABr (0.1 M)",
                        "solvent": "(solid\u2013liquid ratio of 1:10)",
                        "temperature": "170 C",
                        "time": "48 h",
                        "microwave": "not used",
                        "ultrasound": "not used",
                        "repeats": ""
                    },
                    {
                        "process": "ion_exchange",
                        "did_step": "true",
                        "initial_form": "Na",
                        "final_form": "NH4",
                        "solutes": "NH4Cl (1 M)",
                        "temperature": "80 C",
                        "time": "2 h",
                        "solvent": "(20 mL/g)",
                        "repeats": "3"
                    },
                    {
                        "process": "calcination",
                        "did_step": "true",
                        "start_form": "NH4",
                        "end_form": "H",
                        "gas": "",
                        "gas_flow": "",
                        "heat_rate": "",
                        "temperature": "550 C",
                        "time": "6 h"
                    }
                ]
            },
            {
                "name": "HZ5-3T2B",
                "morphological_description": "",
                "zeolite_source": {
                    "source": "hydrothermal crystallization",
                    "did_step": "true",
                    "components": "TEOS (36.2 g) | TPAOH (35.3 g) | Al(NO3)3 (2.2 g) | NaOH (1.2 g) | deionized water (25.1 g)",
                    "gel_composition": "60 SiO2: 1 Al2O3: 15 TPAOH: 5 Na2O: 500 H2O",
                    "seed": "",
                    "ratios": "",
                    "pH": "",
                    "pH_adjusted_with": "",
                    "temperature": "170 C",
                    "time": "24h",
                    "tumbling": ""
                },
                "post-synthesis": [
                    {
                        "process": "calcination",
                        "did_step": "true",
                        "start_form": "",
                        "end_form": "Na",
                        "gas": "",
                        "gas_flow": "",
                        "heat_rate": "",
                        "temperature": "550 C",
                        "time": "6 h"
                    },
                    {
                        "process": "solvent_etching",
                        "did_step": "true",
                        "mass_parent": "",
                        "solutes": "TPAOH (0.3 M) | TPABr (0.2 M)",
                        "solvent": "(solid\u2013liquid ratio of 1:10)",
                        "temperature": "170 C",
                        "time": "48 h",
                        "microwave": "not used",
                        "ultrasound": "not used",
                        "repeats": ""
                    },
                    {
                        "process": "ion_exchange",
                        "did_step": "true",
                        "initial_form": "Na",
                        "final_form": "NH4",
