Repository: Iwanap1/Zeolite_TDM

# Zeolite_TDM

Work done for PhD project leading up to ESA. demonstration.ipynb goes through example workflow with JSON and XML files, however the main pipeline uses MongoDB. To use, create a .env file in root directory and enter your Elsevier API key under variable "ELSEVIER" and enter MongoDB URI under "MONGO" (optional, you can just use the JSON versions).

No data from papers is included in this repo to avoid risking copyright infringement

Corpus acquisition and Paragraph classification run fine on a CPU (16 GB), however cuda is necessary for the rest. 

LLMs need downloading seperately, be wary of this taking up a lot of space

File: data/manual_extraction_cleaned.json (part 4 of 15)
[
                        "did_step": "true",
                        "start_form": "NH4",
                        "end_form": "H",
                        "gas": "",
                        "gas_flow": "",
                        "heat_rate": "",
                        "temperature": "550 C",
                        "time": "6 h"
                    }
                ]
            }
        ]
    },
    {
        "doi": "10.1016/j.ces.2024.120521",
        "text": "In this work, sodium aluminate (NaAlO2, 98 wt%) and SiO2 gel (AS-40, 40 wt%) were used as the aluminum and silicon resources, respectively. Sodium hydroxide (NaOH, 97 wt%) was the alkali source and hexamethonium bromide (HMBr2, 98 wt%) was the structure directing agent (SDA). Dimethyloctadecyl[3-(trimethoxysilyl)propyl]ammonium chloride solution (C26H58ClNO3Si, 40 wt% in methanol, containing (3-chloropropyl)trimethoxysilane) was used as the organosilane reagent, labeled as TPOAC. Potassium bromide (KBr, 99 %) was used for FT-IR test. SiO2 gel was purchased from Shanghai Sigma-Aldrich Trading Co. Ltd. Sodium aluminate was supplied by Shanghai Macklin Biochemical Co. Ltd. Other chemical reagents were provided by Shanghai Aladdin Biochemical Technology Co. Ltd. (China). All reagents were directly used without any further treatment. Distilled water was purchased from Watsons. <header>Zeolites synthesis<text>The molar composition of gel precursor for synthesizing parent EU-1 zeolite (SiO2/Al2O3 = 60, i.e., Si/Al = 30) was 8 Na2O : 1 Al2O3 : 60 SiO2 : 6 HMBr2 : 1765 H2O. The detailed procedure was described as follows: 2.7 g SiO2 gel was first dropped in 6.48 g distilled water at ambient temperature, which was then mixed homogeneously with stirring at 550 rpm and 60 C. The Na-type EU-1, with mass percentage of 0.2 % based on the weight of gel precursor, was used as the crystal seeds and added into the above mixture to shorten the crystallization time. This mixed solution was recorded as solution A. After precrystallization for 3 h, 0.049 g NaAlO2, 0.172 g NaOH and 0.651 g HMBr2 were dissolved in distilled water and mixed well, which was recorded as solution B. Then the solution B was dropped into solution A, and the mixture was continued to stir for another 3 h. Then the gel precursor was poured into a Teflon-sealed stainless-steel reactor for crystallization at 170 C for 72 h. Afterwards, the resulting solid products were collected by centrifugation and washed with distilled water for three times, finally dried at 100 C overnight. In order to reduce the crystal sizes of EU-1 zeolite, the organosilane reagent (with the amount of 0.15 g or 0.30 g, corresponding to 1.3 % or 2.6 % of the total mass of gel precursor) was slowly dropped into the solution A to functionalize the protozeolitic units. The other procedures followed the same for the synthesis of the parent zeolite. The solution A obtained under different synthesis conditions were abbreviated as 0\u201360 C-3 h-SA, 0.15\u201360 C-3 h-SA and 0.30\u201360 C-3 h-SA. The gel precursors comprised solution A and solution B were recorded as 0\u201360 C-6 h-G, 0.15\u201360 C-6 h-G and 0.30\u201360 C-6 h-G, respectively (0, 0.15 and 0.30 represented the addition amount of TPOAC). In order to study the variation of relative crystallinities and morphologies of zeolite samples prepared with different crystallization time, the gel precursors were hydrothermally treated for various time periods (24 h, 30 h, 36 h, 48 h and 72 h, respectively). The samples obtained with different crystallization time were labelled as 0-EU-1\u201324 h, 0.15-EU-1\u201336 h, 0.30-EU-1\u201372 h, etc. The SDA of these zeolite samples was not removed. The 0-EU-1\u201372 h, 0.15-EU-1\u201372 h and 0.30-EU-1\u201372 h zeolite samples were calcined at 550 C for 8 h to remove the organic template, and the suffix \u201ccal\u201d was included in the abbreviation to indicate the SDA of zeolite was removed by calcination (e.g., 0.15-EU-1\u201372 h-cal, Na-type zeolites). These Na-type zeolites were converted into NH4-type zeolites by ion exchanging with 1 M NH4Cl solution at 90 C for 2 h, and this process was repeated for three times. The white solid products were separated from the mixed solution by centrifugation and washed with distilled water for three times. The precipitates were dried in the oven at 80 C for 10 h and then calcined at 550 C for 5 h to obtain the H-type zeolites. The suffix \u201cH\u201d indicated that the zeolite sample was obtained by ion exchange (e.g., 0-EU-1-H). To study the interaction between TPOAC and Al species, the verified experiment was proceeded under the same conditions for synthesizing parent EU-1 zeolite. The gel precursors were obtained in the absence of SiO2 gel and crystal seeds in order to exclude the influence of silicon resource, with similar precrystallization and crystallization treatments.",
        "samples": [
            {
                "name": "0-EU-1-H",
                "morphological_description": "",
                "zeolite_source": {
                    "source": "hydrothermal crystallization",
                    "did_step": "true",
                    "components": "sodium aluminate (NaAlO2, 98 wt%) | SiO2 gel (AS-40, 40 wt%) | Sodium hydroxide (NaOH, 98 wt%) | hexamethonium bromide (HMBr2, 98 wt%)",
                    "gel_composition": "8 Na2O : 1 Al2O3 : 60 SiO2 : 6 HMBr2 : 1765 H2O",
                    "seed": "",
                    "ratios": "SiO2/Al2O3 = 60 | Si/Al = 30",
                    "pH": "",
                    "pH_adjusted_with": "",
                    "temperature": "170 C",
                    "time": "72h",
                    "tumbling": ""
                },
                "post-synthesis": [
                    {
                        "process": "calcination",
                        "did_step": "true",
                        "start_form": "",
                        "end_form": "Na",
                        "gas": "",
                        "gas_flow": "",
                        "heat_rate": "",
                        "temperature": "550 C",
                        "time": "8 h"
                    },
                    {
                        "process": "ion_exchange",
                        "did_step": "true",
                        "initial_form": "Na",
                        "final_form": "NH4",
                        "solutes": "NH4NO3 (1 M)",
                        "temperature": "90 C",
                        "time": "2 h",
                        "solvent": "",
                        "repeats": "3"
                    },
                    {
                        "process": "calcination",
                        "did_step": "true",
                        "start_form": "",
                        "end_form": "",
                        "gas": "",
                        "gas_flow": "",
                        "heat_rate": "",
                        "temperature": "550 C",
                        "time": "5 h"
                    }
                ]
            },
            {
                "name": "0.15-EU-1-H",
                "morphological_description": "",
                "zeolite_source": {
                    "source": "hydrothermal crystallization",
                    "did_step": "true",
                    "components": "sodium aluminate (NaAlO2, 98 wt%) | SiO2 gel (AS-40, 40 wt%) | Sodium hydroxide (NaOH, 98 wt%) | hexamethonium bromide (HMBr2, 98 wt%) | Dimethyloctadecyl[3-(trimethoxysilyl)propyl]ammonium chloride (C26H58ClNO3Si, 40 wt% in methanol, containing (3-chloropropyl)trimethoxysilane, 0.15 g)",
                    "gel_composition": "8 Na2O : 1 Al2O3 : 60 SiO2 : 6 HMBr2 : 1765 H2O",
                    "seed": "",
                    "ratios": "SiO2/Al2O3 = 60 | Si/Al = 30",
                    "pH": "",
                    "pH_adjusted_with": "",
                    "temperature": "170 C",
                    "time": "72h",
                    "tumbling": ""
                },
                "post-synthesis": [
                    {
                        "process": "ion_exchange",
                        "did_step": "true",
                        "initial_form": "Na",
                        "final_form": "NH4",
                        "solutes": "NH4NO3 (1 M)",
                        "temperature": "90 C",
                        "time": "2 h",
                        "solvent": "",
                        "repeats": "3"
                    },
                    {
                        "process": "calcination",
                        "did_step": "true",
                        "start_form": "",
                        "end_form": "",
                        "gas": "",
                        "gas_flow": "",
                        "heat_rate": "",
                        "temperature": "550 C",
                        "time": "5 h"
                    }
                ]
            },
            {
                "name": "0.30-EU-1-H",
                "morphological_description": "",
                "zeolite_source": {
                    "source": "hydrothermal crystallization",
                    "did_step": "true",
                    "components": "sodium aluminate (NaAlO2, 98 wt%) | SiO2 gel (AS-40, 40 wt%) | Sodium hydroxide (NaOH, 98 wt%) | hexamethonium bromide (HMBr2, 98 wt%) | Dimethyloctadecyl[3-(trimethoxysilyl)propyl]ammonium chloride (C26H58ClNO3Si, 40 wt% in methanol, containing (3-chloropropyl)trimethoxysilane, 0.30 g)",
                    "gel_composition": "8 Na2O : 1 Al2O3 : 60 SiO2 : 6 HMBr2 : 1765 H2O",
                    "seed": "",
                    "ratios": "SiO2/Al2O3 = 60 | Si/Al = 30",
                    "pH": "",
                    "pH_adjusted_with": "",
                    "temperature": "170 C",
                    "time": "72h",
                    "tumbling": ""
                },
                "post-synthesis": [
                    {
                        "process": "ion_exchange",
                        "did_step": "true",
                        "initial_form": "Na",
                        "final_form": "NH4",
                        "solutes": "NH4NO3 (1 M)",
                        "temperature": "90 C",
                        "time": "2 h",
                        "solvent": "",
                        "repeats": "3"
                    },
                    {
                        "process": "calcination",
                        "did_step": "true",
                        "start_form": "",
                        "end_form": "",
                        "gas": "",
                        "gas_flow": "",
                        "heat_rate": "",
                        "temperature": "550 C",
                        "time": "5 h"
                    }
                ]
            }
        ]
    },
    {
        "doi": "10.1016/j.ces.2024.120763",
        "text": "<header>Synthesis of hierarchical ZSM-5 zeolite<text>The procedure of hierarchical ZSM-5 zeolite synthesis can been found in our previous works (Xu et al., 2018; Zhang et al., 2017, 2018), TPAOH was used as a micropore template, and APTES was used as a mesopore template. The ZSM-5 precursor solution was prepared in a molar ratio of 100 SiO2: 1 Al2O3: 1500 TEOS: 25 TPAOH: 5 APTES: 2500 H2O. The specific synthesis steps were as follows: Firstly, TPAOH, aluminum nitrate nonahydrate solution and TEOS were sequentially added to the flask and mixed homogeneously, the obtained solution was heated with constant stirring at 363 K for 12 h, and aged at room temperature for 12 h. Then, APTES was added to the flask and mixed homogeneously, and the solution was heated with constant stirring at 363 K for another 8 h to obtain the ZSM-5 precursor solution. The precursor solution was transferred into stainless steel autoclave for hydrothermal crystallization at 443 K for 120 h. The obtained product was centrifugally washed and dried at 353 K for 12 h, and the original hierarchical ZSM-5 zeolite could be obtained after calcination at 873 K for 8 h, which was marked HZ.<header>Chemical liquid deposition of SiO<text>First of all, original hierarchical ZSM-5 zeolite about 2.0 g was added to the flask, and TEOS/n-hexane precursor solution was prepared according to the mass ratio of SiO2/ZSM-5 = 5 wt%. The precursor solution was added to the flask and uniformly mixed with the zeolite powder, and then heated with constant stirring at 333 K for 2 h. After centrifugal washing, the obtained product was dried at 353 K for 12 h, and calcined at 873 K for 6 h. As shown in Scheme 1 , the above operation was repeated (i.e., multiple chemical liquid depositions) to obtain SiO2 layers with specific thicknesses over hierarchical ZSM-5 zeolites, which were named HZ-X-CLD (X represents the number of SiO2 deposition cycles, X = 1, 3, 6). It was worth noting that TEOS has a molecular size of 10.3 \u00c5, which is much larger than the micropore size of ZSM-5 zeolite. Therefore, TEOS molecules are not able to enter the internal micropores of zeolite particles during chemical liquid deposition, only grafting on the hydroxyl group over external surface, thus ultimately the formation of SiO2 layer after high temperature calcination will not block the internal micropore structure of zeolite particles.",
        "samples": [
            {
                "name": "HZ",
                "morphological_description": "",
                "zeolite_source": {
                    "source": "hydrothermal crystallization",
                    "did_step": "true",
                    "components": "Tetraethyloxysilane (TEOS, 98%) | aluminium nitrate nonahydrate (Al(NO3)3.9H2O, >99%) | tetrapropyl-ammonium hydroxide (TPAOH, 1 M in H2O) | (3-aminopropyl) triethoxysilane (APTES, 98%)",
                    "gel_composition": "100 SiO2: 1 Al2O3: 1500 TEOS: 25 TPAOH: 5 APTES: 2500 H2O",
                    "seed": "",
                    "ratios": "SiO2/Al2O3 = 60 | Si/Al = 30",
                    "pH": "",
                    "pH_adjusted_with": "",
                    "temperature": "443 K",
                    "time": "120 h",
                    "tumbling": ""
                },
                "post-synthesis": [
                    {
                        "process": "calcination",
                        "did_step": "true",
                        "start_form": "",
                        "end_form": "",
                        "gas": "",
                        "gas_flow": "",
                        "heat_rate": "",
                        "temperature": "873 K",
                        "time": "8 h"
                    }
                ]
            },
            {
                "name": "HZ-1-CLD",
                "morphological_description": "",
                "zeolite_source": {
                    "source": "hydrothermal crystallization",
                    "did_step": "true",
                    "components": "Tetraethyloxysilane (TEOS, 98%) | aluminium nitrate nonahydrate (Al(NO3)3.9H2O, >99%) | tetrapropyl-ammonium hydroxide (TPAOH, 1 M in H2O) | (3-aminopropyl) triethoxysilane (APTES, 98%)",
                    "gel_composition": "100 SiO2: 1 Al2O3: 1500 TEOS: 25 TPAOH: 5 APTES: 2500 H2O",
                    "seed": "",
                    "ratios": "SiO2/Al2O3 = 60 | Si/Al = 30",
                    "pH": "",
                    "pH_adjusted_with": "",
                    "temperature": "443 K",
                    "time": "120 h",
                    "tumbling": ""
                },
                "post-synthesis": [
                    {
                        "process": "calcination",
                        "did_step": "true",
                        "start_form": "",
                        "end_form": "",
                        "gas": "",
                        "gas_flow": "",
                        "heat_rate": "",
                        "temperature": "873 K",
                        "time": "8 h"
                    },
                    {
                        "process": "chemical liquid deposition",
                        "did_step": "true",
                        "mass_parent": "",
                        "solutes": "TEOS (SiO2/ZSM-5 = 5 wt%)",
                        "solvent": "n-hexane",
                        "temperature": "333 K",
                        "time": "2 h",
                        "microwave": "",
                        "ultrasound": "",
                        "repeats": "",
                        "repeated_with_calcination": ""
                    },
                    {
                        "process": "calcination",
                        "did_step": "true",
                        "start_form": "",
                        "end_form": "",
                        "gas": "",
                        "gas_flow": "",
                        "heat_rate": "",
                        "temperature": "873 K",
                        "time": "6 h"
                    }
                ]
            },
            {
                "name": "HZ-3-CLD",
                "morphological_description": "",
                "zeolite_source": {
                    "source": "hydrothermal crystallization",
                    "did_step": "true",
                    "components": "Tetraethyloxysilane (TEOS, 98%) | aluminium nitrate nonahydrate (Al(NO3)3.9H2O, >99%) | tetrapropyl-ammonium hydroxide (TPAOH, 1 M in H2O) | (3-aminopropyl) triethoxysilane (APTES, 98%)",
                    "gel_composition": "100 SiO2: 1 Al2O3: 1500 TEOS: 25 TPAOH: 5 APTES: 2500 H2O",
                    "seed": "",
                    "ratios": "SiO2/Al2O3 = 60 | Si/Al = 30",
                    "pH": "",
                    "pH_adjusted_with": "",
                    "temperature": "443 K",
                    "time": "120 h",
                    "tumbling": ""
                },
                "post-synthesis": [
                    {
                        "process": "calcination",
                        "did_step": "true",
                        "start_form": "",
                        "end_form": "",
                        "gas": "",
                        "gas_flow": "",
                        "heat_rate": "",
                        "temperature": "873 K",
                        "time": "8 h"
                    },
                    {
                        "process": "chemical liquid deposition",
                        "did_step": "true",
                        "mass_parent": "",
                        "solutes": "TEOS (SiO2/ZSM-5 = 5 wt%)",
                        "solvent": "n-hexane",
                        "temperature": "333 K",
                        "time": "2 h",
                        "microwave": "",
                        "ultrasound": "",
                        "repeats": "3",
                        "repeated_with_calcination": "true"
                    },
                    {
                        "process": "calcination",
                        "did_step": "true",
                        "start_form": "",
                        "end_form": "",
                        "gas": "",
                        "gas_flow": "",
                        "heat_rate": "",
                        "temperature": "873 K",
                        "time": "6 h"
                    }
                ]
            },
            {
                "name": "HZ-6-CLD",
                "morphological_description": "",
                "zeolite_source": {
                    "source": "hydrothermal crystallization",
                    "did_step": "true",
                    "components": "Tetraethyloxysilane (TEOS, 98%) | aluminium nitrate nonahydrate (Al(NO3)3.9H2O, >99%) | tetrapropyl-ammonium hydroxide (TPAOH, 1 M in H2O) | (3-aminopropyl) triethoxysilane (APTES, 98%)",
                    "gel_composition": "100 SiO2: 1 Al2O3: 1500 TEOS: 25 TPAOH: 5 APTES: 2500 H2O",
                    "seed": "",
                    "ratios": "SiO2/Al2O3 = 60 | Si/Al = 30",
                    "pH": "",
                    "pH_adjusted_with": "",
                    "temperature": "443 K",
                    "time": "120 h",
                    "tumbling": ""
                },
                "post-synthesis": [
                    {
                        "process": "calcination",
                        "did_step": "true",
                        "start_form": "",
                        "end_form": "",
                        "gas": "",
                        "gas_flow": "",
                        "heat_rate": "",
                        "temperature": "873 K",
                        "time": "8 h"
                    },
                    {
                        "process": "chemical liquid deposition",
                        "did_step": "true",
                        "mass_parent": "",
                        "solutes": "TEOS (SiO2/ZSM-5 = 5 wt%)",
                        "solvent": "n-hexane",
                        "temperature": "333 K",
                        "time": "2 h",
                        "microwave": "",
                        "ultrasound": "",
                        "repeats": "6",
                        "repeated_with_calcination": "true"
                    },
                    {
                        "process": "calcination",
                        "did_step": "true",
                        "start_form": "",
                        "end_form": "",
                        "gas": "",
                        "gas_flow": "",
                        "heat_rate": "",
                        "temperature": "873 K",
                        "time": "6 h"
                    }
                ]
            }
        ]
    },
    {
        "doi": "10.1016/j.ces.2024.120863",
        "text": "Tetraethyl orthosilicate (TEOS, SiO2 \u2265 28.0 wt%), Aluminium iso-propoxide (Al(iso-pr)3, \u2265 98.0 wt%), tetrapropylammonium hydroxide (TPAOH, 40.0 wt% solution), tetramethylammonium hydroxide (TMAOH, 25.0 wt% solution), sodium hydroxide (NaOH, \u2265 98.0 wt%), zinc nitrate hexahydrate (Zn(NO3)2\u00b76H2O, 99 wt%) and ammonium chloride (NH4Cl, \u226599.5 wt%) are all analytically pure, purchased from Aladdin Chemistry Co., LTD and directly used without any additional treatment. Ultra-pure water is provided by the water plant of East China University of Science and Technology. Propane (C3H8, >99.5 vol%) and nitrogen (N2, >99.9 vol%) were provided by Shanghai Pujiang Special Gas Co., LTD. <header>Preparation methods<text>ZSM-5 zeolite with one-dimensional fins on the (010) plane was prepared by hydrothermal method using TPAOH and TMAOH as co-templates. In detail, required amounts of TEOS, Al(iso-pr)3, TPAOH and TMAOH were added into ultra-pure water and the mixture was stirred for 4 h till a clear sol was obtained. The sol with the composition of 1 TEOS: 1/30 Al(iso-pr)3: 0.34 TPAOH: 0.1 TMAOH: 30 H2O was then crystallized in a Teflon-lined autoclave at 170 C for 72 h under tumbling of 30 r/min and the white precipitates were recovered via centrifugation at 5000 r/min, after which the solid products were elevated to 550 C by 2 C/min and calcined for 6 h in a muffle furnace. The as-synthesized finned ZSM-5 samples were indexed as Z5-TMA, wherein TMA denotes to TMAOH. For comparison, conventional micron-sized ZSM-5 was synthesized by hydrothermal method with the precursor composition of 1 TEOS: 1/30 Al(iso-pr)3: 0.2 TPAOH: 0.1 NaOH: 40 H2O. In a typical batch, NaOH, TPAOH, and Al(iso-pr)3 were charged into ultra-pure water under vigorous stirring till the solution is clear; then TEOS is added and the mixture is stirred for another 3 h to fulfil a complete hydrolysis; in the following the white gel was transferred into a Teflon-lined autoclave to proceed static hydrothermal treatment at 170 C for 72 h; thereafter the crystallization was quenched by tapping water and the products were filtered till neutral and dried at 110 C overnight; finally the collected white powders were elevated to 550 C by 2 C/min and calcined for 6 h in a muffle furnace. The obtained Na-form ZSM-5 were exchanged in 1 M NH4Cl solutions and calcined again, and this exchange-calcination process was repeated twice to acquire the H-form ZSM-5 samples. Conventional ZSM-5 sample were labelled as Z5-Na, wherein Na indicates NaOH. Zn loaded ZSM-5 catalysts were prepared by impregnation method, briefly, Zn(NO3)2\u00b76H2O and ultra-pure water of required amounts were mixed with 1 g Z5-Na or Z5-TMA, then the slurry was aged at ambient environment for 24 h and dried at 120 C for 12 h, the powders were subjected to calcination employing identical procedures with the above-mentioned ones. 2 wt% Zn loaded samples were named as Zn/Z5-Na or Zn/Z5-TMA according to the supports used. In special cases, H-form Z5-Na were added into the sol of Z5-TMA as seed before hydrothermal treatment. In the crystallization mechanism study, the amount of TMAOH or TPAOH may vary but the total concentration of OH\u2013 were kept constant (OH\u2013/Si/H2O = 0.44/1/30). These samples were named as xPyM wherein P denotes to TPAOH and M denotes to TMAOH, for example, the name 0.44P0M indicates a TPAOH/Si ratio of 0.44 is used with the absence of TMAOH. In the crystallization period study, the solid products were extracted by centrifugation from the autoclaves periodically.",
        "samples": [
            {
                "name": "Z5-Na",
                "morphological_description": "",
                "zeolite_source": {
                    "source": "hydrothermal crystallization",
                    "did_step": "true",
                    "components": "Tetraethylorthosilicate (TEOS, SiO2>=28.0wt%) | Aluminium iso-propoxide (Al(iso-pr)3, >=98.0wt%) | tetrapropylammonium hydroxide (TPAOH, 40.0wt% solution) | sodium hydroxide (NaOH, >=98.0wt%)",
                    "gel_composition": "1 TEOS: 1/30 Al(iso-pr)3: 0.2 TPAOH: 0.1 NaOH: 40 H2O",
                    "seed": "",
                    "ratios": "",
                    "pH": "",
                    "pH_adjusted_with": "",
                    "temperature": "170 C",
                    "time": "72 h",
                    "tumbling": "30 r/min"
                },
                "post-synthesis": [
                    {
                        "process": "calcination",
                        "did_step": "true",
                        "start_form": "",
                        "end_form": "",
                        "gas": "",
                        "gas_flow": "",
                        "heat_rate": "2 C/min",
                        "temperature": "550 C",
                        "time": "6 h"
                    },
                    {
                        "process": "ion_exchange",
                        "did_step": "true",
                        "initial_form": "Na",
                        "final_form": "NH4",
                        "solutes": "NH4Cl (1 M)",
                        "temperature": "",
                        "time": "",
                        "solvent": "",
                        "repeats": ""
                    },
                    {
                        "process": "calcination",
                        "did_step": "true",
                        "start_form": "",
                        "end_form": "",
                        "gas": "",
                        "gas_flow": "",
                        "heat_rate": "2 C/min",
                        "temperature": "550 C",
                        "time": "6 h"
                    },
                    {
                        "process": "ion_exchange",
                        "did_step": "true",
                        "initial_form": "Na",
                        "final_form": "NH4",
                        "solutes": "NH4Cl (1 M)",
                        "temperature": "",
                        "time": "",
                        "solvent": "",
                        "repeats": ""
                    },
                    {
                        "process": "calcination",
                        "did_step": "true",
                        "start_form": "",
                        "end_form": "",
                        "gas": "",
                        "gas_flow": "",
                        "heat_rate": "2 C/min",
                        "temperature": "550 C",
                        "time": "6 h"
                    }
                ]
            },
            {
                "name": "Z5-TMA",
                "morphological_description": "",
                "zeolite_source": {
                    "source": "hydrothermal crystallization",
                    "did_step": "true",
                    "components": "Tetraethylorthosilicate (TEOS, SiO2>=28.0wt%) | Aluminium iso-propoxide (Al(iso-pr)3, >=98.0wt%) | tetrapropylammonium hydroxide (TPAOH, 40.0wt% solution) | tetramethylammonium hydroxide (TMAOH, 25.0 wt% solution)",
                    "gel_composition": "1 TEOS: 1/30 Al(iso-pr)3: 0.34 TPAOH: 0.1 TMAOH: 30 H2O",
                    "seed": "",
                    "ratios": "",
                    "pH": "",
                    "pH_adjusted_with": "",
                    "temperature": "170 C",
                    "time": "72 h",
                    "tumbling": "30 r/min"
                },
                "post-synthesis": [
                    {
                        "process": "calcination",
                        "did_step": "true",
                        "start_form": "",
                        "end_form": "",
                        "gas": "",
                        "gas_flow": "",
                        "heat_rate": "2 C/min",
                        "temperature": "550 C",
                        "time": "6 h"
                    },
                    {
                        "process": "ion_exchange",
                        "did_step": "true",
                        "initial_form": "Na",
                        "final_form": "NH4",
                        "solutes": "NH4Cl (1 M)",
                        "temperature": "",
                        "time": "",
                        "solvent": "",
                        "repeats": ""
                    },
                    {
                        "process": "calcination",
                        "did_step": "true",
                        "start_form": "",
                        "end_form": "",
                        "gas": "",
                        "gas_flow": "",
                        "heat_rate": "2 C/min",
                        "temperature": "550 C",
                        "time": "6 h"
                    },
                    {
                        "process": "ion_exchange",
                        "did_step": "true",
                        "initial_form": "Na",
                        "final_form": "NH4",
                        "solutes": "NH4Cl (1 M)",
                        "temperature": "",
                        "time": "",
                        "solvent": "",
                        "repeats": ""
                    },
                    {
                        "process": "calcination",
                        "did_step": "true",
                        "start_form": "",
                        "end_form": "",
                        "gas": "",
                        "gas_flow": "",
                        "heat_rate": "2 C/min",
                        "temperature": "550 C",
                        "time": "6 h"
                    }
                ]
            }
        ]
    },
    {
        "doi": "10.1016/j.cplett.2022.139578",
        "text": "NaY zeolites (Crystallinity, 90%) were purchased from Nankai University Catalyst Co., Ltd. (China), the ammonium sulfate ((NH4)2SO4), ammonium bifluoride (NH4HF2, purity >99.99%), ammonium hydroxide (NH4OH) and cetyltrimethyl ammonium bromide (CTAB) were purchased from Aladdin reagent Co., Ltd. (China). <header>Modification treatment of USY<text>The preparation details of the USY and NH4HF2-etched USY samples was described in our previous reports [16]. In surfactant-templating process, 1.00 g NH4HF2-etched USY in 50 mL of 0.5 M NH4OH solution containing 2 mM CTAB was stirred for 2 h, and the mixture was heated at 150 C by a autoclave for 12 h. Then, the solid was washed until the filtrate is neutral and dried at 80 C for 12 h. Next, the dried product was first heated at 550 C for 2 h in an nitrogen atmosphere, and then heated for another 2 h in an air atmosphere. The size-controlled USY zeolites (NH4HF2-etched USY-s) were obtained.",
        "samples": [
            {
                "name": "NH4HF2-etched USY",
                "morphological_description": "",
                "zeolite_source": {
                    "source": "unknown"
                },
                "post-synthesis": []
            },
            {
                "name": "NH4HF2-etched USY-s",
                "morphological_description": "",
                "zeolite_source": {
                    "source": "unknown"
                },
                "post-synthesis": [
                    {
                        "process": "solvent_etching",
                        "did_step": "true",
                        "mass_parent": "",
                        "solutes": "NH4OH (0.5 M) | CTAB (2 mM)",
                        "solvent": "(50 mL)",
                        "temperature": "150 C",
                        "time": "2 h",
                        "microwave": "not used",
                        "ultrasound": "not used",
                        "repeats": ""
                    },
                    {
                        "process": "calcination",
                        "did_step": "true",
                        "start_form": "",
                        "end_form": "",
                        "gas": "nitrogen | air",
                        "gas_flow": "",
                        "heat_rate": "",
                        "temperature": "550 C",
                        "time": "2 h | 2 h"
                    }
                ]
            }
        ]
    },
    {
        "doi": "10.1016/j.cplett.2024.141181",
        "text": "NaY zeolites were purchased from Nankai University Catalyst Co., Ltd. (China), the oxalic acid (H2C2O4), ammonium bifluoride (NH4HF2, purity > 99.99 %), ammonium hydroxide (NH4OH), decyltrimethylammonium bromide (C13H30BrN) and cetyltrimethylammonium bromide (CTAB) were purchased from Aladdin reagent Co., Ltd. (China). <header>Dealumination modification of NaY zeolite<text>H2C2O4 and NH4HF2 were selected as de-aluminizing agent to obtain irregular mesopores, respectively. In H2C2O4 etching process, 5.00 g NaY in 100 mL of 0.15 M H2C2O4 solution was stirred for 30 min, then the reaction temperature was raised to 95 \u2103, and the solution was maintained with stirring for 6 h. The production was washed until the filtrate was neutral and dried at 80 C for 12 h to obtain the dealuminated NaY zeolite (H2C2O4-etched NaY). In NH4HF2 etching process, 5.00 g NaY was dealuminated by 100 mL of 0.3 M NH4HF2 solution, then subsequent operation was consistent with the oxalic acid etching process. The obtained dealuminated NaY is named as the NH4HF2-etched NaY, and the yield of NH4HF2-etched NaY is 82 %.<header>Surfactant-templating treatment of NaY zeolite<text>In surfactant-templating process, 2 g H2C2O4-etched NaY or NH4HF2-etched NaY, and 4 mM surfactant (C13H30BrN, CTAB) were stirred in 100 mL of 0.5 M NH4OH solution for 30 min, and the mixture was heated at 150 C by an autoclave for 12 h. The solid was washed until the filtrate is neutral and dried at 80 C for 12 h. Next, the dried product was heated in nitrogen and then air at 550 C for 2 h, respectively. The prepared sample is named for xx-etched NaY-C10, xx-etched NaY-C16 when C13H30BrN or CTAB is used as the surfactant, respectively. The yield of surfactant-templating process can reach 80 %, and the yield of heat treatment can reach 90 %. For example, the final yield of NH4HF2-etched NaY-C16 is about 59 % when that of parent NaY is set to 100 %.",
        "samples": [
            {
                "name": "NaY",
                "morphological_description": "",
                "zeolite_source": {
                    "source": "commercial",
                    "did_step": "true",
                    "name": "NaY",
                    "supplier": "Nankai University Catalyst Co., Ltd.",
                    "form": "",
                    "cbv": "",
                    "Si/Al": "",
                    "SiO2/Al2O3": "",
                    "M": "",
                    "Si/M": ""
                },
                "post-synthesis": []
            },
            {
                "name": "H2C2O4-etched NaY",
                "morphological_description": "",
                "zeolite_source": {
                    "source": "commercial",
                    "did_step": "true",
                    "name": "NaY",
                    "supplier": "Nankai University Catalyst Co., Ltd.",
                    "form": "",
                    "cbv": "",
                    "Si/Al": "",
                    "SiO2/Al2O3": "",
                    "M": "",
                    "Si/M": ""
                },
                "post-synthesis": [
                    {
                        "process": "solvent_etching",
                        "did_step": "true",
                        "mass_parent": "",
                        "solutes": "H2C2O4 (0.15 M)",
                        "solvent": "(100 mL)",
                        "temperature": "95 C",
                        "time": "6 h",
                        "microwave": "not used",
                        "ultrasound": "not used",
                        "repeats": ""
                    }
                ]
            },
            {
                "name": "NH4HF2-etched NaY",
                "morphological_description": "",
                "zeolite_source": {
                    "source": "commercial",
                    "did_step": "true",
                    "name": "NaY",
                    "supplier": "Nankai University Catalyst Co., Ltd.",
                    "form": "",
                    "cbv": "",
                    "Si/Al": "",
                    "SiO2/Al2O3": "",
                    "M": "",
                    "Si/M": ""
                },
                "post-synthesis": [
                    {
                        "process": "solvent_etching",
                        "did_step": "true",
                        "mass_parent": "",
                        "solutes": "NH4HF2 (0.3 M)",
                        "solvent": "(100 mL)",
                        "temperature": "95 C",
                        "time": "6 h",
                        "microwave": "not used",
                        "ultrasound": "not used",
                        "repeats": ""
                    }
                ]
            },
            {
                "name": "H2C2O4-etched NaY-C10",
                "morphological_description": "",
                "zeolite_source": {
                    "source": "commercial",
                    "did_step": "true",
                    "name": "NaY",
                    "supplier": "Nankai University Catalyst Co., Ltd.",
                    "form": "",
                    "cbv": "",
                    "Si/Al": "",
                    "SiO2/Al2O3": "",
                    "M": "",
                    "Si/M": ""
                },
                "post-synthesis": [
                    {
                        "process": "solvent_etching",
                        "did_step": "true",
                        "mass_parent": "",
                        "solutes": "H2C2O4 (0.15 M)",
                        "solvent": "(100 mL)",
                        "temperature": "95 C",
                        "time": "6 h",
