Repository: Iwanap1/Zeolite_TDM

# Zeolite_TDM

Work done for PhD project leading up to ESA. demonstration.ipynb goes through example workflow with JSON and XML files, however the main pipeline uses MongoDB. To use, create a .env file in root directory and enter your Elsevier API key under variable "ELSEVIER" and enter MongoDB URI under "MONGO" (optional, you can just use the JSON versions).

No data from papers is included in this repo to avoid risking copyright infringement

Corpus acquisition and Paragraph classification run fine on a CPU (16 GB), however cuda is necessary for the rest. 

LLMs need downloading seperately, be wary of this taking up a lot of space

File: data/manual_extraction_cleaned.json (part 5 of 15)
[
                        "microwave": "not used",
                        "ultrasound": "not used",
                        "repeats": ""
                    },
                    {
                        "process": "solvent_etching",
                        "did_step": "true",
                        "mass_parent": "",
                        "solutes": "C13H30BrN (4 mM) | NH4OH (0.5 M)",
                        "solvent": "(100 mL)",
                        "temperature": "150 C",
                        "time": "12 h",
                        "microwave": "not used",
                        "ultrasound": "not used",
                        "repeats": ""
                    }
                ]
            },
            {
                "name": "H2C2O4-etched NaY-C16",
                "morphological_description": "",
                "zeolite_source": {
                    "source": "commercial",
                    "did_step": "true",
                    "name": "NaY",
                    "supplier": "Nankai University Catalyst Co., Ltd.",
                    "form": "",
                    "cbv": "",
                    "Si/Al": "",
                    "SiO2/Al2O3": "",
                    "M": "",
                    "Si/M": ""
                },
                "post-synthesis": [
                    {
                        "process": "solvent_etching",
                        "did_step": "true",
                        "mass_parent": "",
                        "solutes": "H2C2O4 (0.15 M)",
                        "solvent": "(100 mL)",
                        "temperature": "95 C",
                        "time": "6 h",
                        "microwave": "not used",
                        "ultrasound": "not used",
                        "repeats": ""
                    },
                    {
                        "process": "solvent_etching",
                        "did_step": "true",
                        "mass_parent": "",
                        "solutes": "CTAB (4 mM) | NH4OH (0.5 M)",
                        "solvent": "(100 mL)",
                        "temperature": "150 C",
                        "time": "12 h",
                        "microwave": "not used",
                        "ultrasound": "not used",
                        "repeats": ""
                    }
                ]
            },
            {
                "name": "NH4NF2-etched NaY-C10",
                "morphological_description": "",
                "zeolite_source": {
                    "source": "commercial",
                    "did_step": "true",
                    "name": "NaY",
                    "supplier": "Nankai University Catalyst Co., Ltd.",
                    "form": "",
                    "cbv": "",
                    "Si/Al": "",
                    "SiO2/Al2O3": "",
                    "M": "",
                    "Si/M": ""
                },
                "post-synthesis": [
                    {
                        "process": "solvent_etching",
                        "did_step": "true",
                        "mass_parent": "",
                        "solutes": "NH4HF2 (0.3 M)",
                        "solvent": "(100 mL)",
                        "temperature": "95 C",
                        "time": "6 h",
                        "microwave": "not used",
                        "ultrasound": "not used",
                        "repeats": ""
                    },
                    {
                        "process": "solvent_etching",
                        "did_step": "true",
                        "mass_parent": "",
                        "solutes": "C13H30BrN (4 mM) | NH4OH (0.5 M)",
                        "solvent": "(100 mL)",
                        "temperature": "150 C",
                        "time": "12 h",
                        "microwave": "not used",
                        "ultrasound": "not used",
                        "repeats": ""
                    }
                ]
            },
            {
                "name": "NH4NF2-etched NaY-C16",
                "morphological_description": "",
                "zeolite_source": {
                    "source": "commercial",
                    "did_step": "true",
                    "name": "NaY",
                    "supplier": "Nankai University Catalyst Co., Ltd.",
                    "form": "",
                    "cbv": "",
                    "Si/Al": "",
                    "SiO2/Al2O3": "",
                    "M": "",
                    "Si/M": ""
                },
                "post-synthesis": [
                    {
                        "process": "solvent_etching",
                        "did_step": "true",
                        "mass_parent": "",
                        "solutes": "NH4HF2 (0.3 M)",
                        "solvent": "(100 mL)",
                        "temperature": "95 C",
                        "time": "6 h",
                        "microwave": "not used",
                        "ultrasound": "not used",
                        "repeats": ""
                    },
                    {
                        "process": "solvent_etching",
                        "did_step": "true",
                        "mass_parent": "",
                        "solutes": "C13H30BrN (4 mM) | NH4OH (0.5 M)",
                        "solvent": "(100 ml)",
                        "temperature": "150 C",
                        "time": "12 h",
                        "microwave": "not used",
                        "ultrasound": "not used",
                        "repeats": ""
                    }
                ]
            }
        ]
    },
    {
        "doi": "10.1016/j.envres.2024.119360",
        "text": "<header>Preparation of alkali-modified ZSM-5<text>The zeolite used in this work was a commercial ZSM-5 with a SiO2/Al2O3 molar ratio of 25.1 g of ZSM-5 underwent treatment with 20 mL of 1 mol/L NaOH aqueous solution for 6 h under stirring conditions. Following this, the mixture underwent suction filtration and was rinsed with ultrapure water until reaching a neutral pH. Subsequently, the alkali-treated ZSM-5 was transferred to a pristine beaker and underwent drying at 80 C for 24 h. The untreated sample is obtained as ZSM-5(P) and the samples treated with NaOH aqueous solutions are obtained as ZSM-5(AT). The alkaline modification method is relatively mild and produces less harmful substances.<header>Synthesis of chitin modified ZSM-5(AT) (chitin/ZSM-5(AT))<text>1 g of chitin powder was dispersed in a water-based solvent comprising 11 wt% NaOH and 4 wt% urea (50 g), and stirred evenly. Afterward, the mixture was frozen at -30 C in a cooling trap for 3 h and then thawed at 2 C. This freezing/thawing process was iterated three times to yield a transparent mixed chitin solution. 8 g of ZSM-5(AT) powder was then added to this solution and stirred for 30 min under continuous magnetic stirring to ensure that ZSM-5(AT) and chitin were completely and uniformly mixed. 60 mL of anhydrous ethanol was introduced into the mixed solution and left for 15 min. After the chitin and ZSM-5(AT) composite formed a colloid, the colloid was transferred to a clean beaker with 60 mL of anhydrous ethanol and immersed for 24 h. The colloid underwent suction filtration and was rinsed with ultrapure water until neutral and freeze-dried for 24 h for later use. This material obtained is expressed as \u201cChitin/ZSM-5(AT)\u201d. Chitin itself is a biodegradable green material. In addition, to avoid possible organic solvent residues and causing harm to the environment, a green solvent is chosen for dissolving chitin, which is more environmentally friendly compared with other organic solvents.<header>Synthesis of NZVI@Chitin-modified ZSM-5 (NZVI@C-ZSM) and NZVI@ZSM<text>In a 250 mL beaker, 3.72 g of FeSO4\u00b77H2O were dissolved in 45 mL of ultrapure water with stirring until completely dissolved. And then 0.5 g Chitin/ZSM-5(AT) was introduced into the mixture and stirred for 30 min. Subsequently, 30 mL of a 1.2 mol/L KBH4 solution was added dropwise, and let stand for 30 min. For immobilization of NZVI, Fe3+ ions are initially anchored onto the functional groups of chitin via adsorption. Fe3+ ions can interact with the N\u2013H or CO groups of the hydroxyl and acetamide groups in chitin, forming chelates (K. V. SandV., 2021). Subsequently, the anchored Fe3+ ions are in situ reduced by adding KBH4, forming NZVI on the chitin (Chen et al., 2023a). The entirety of the synthesis procedure was conducted without the need for N2 protection (Fig. 1 ). The synthesized material was isolated via suction filtration and underwent triple washing with ultrapure water and ethanol. This material obtained is designated as \u201cNZVI@C-ZSM\u201d. The composite material without surfactant chitin was prepared using the same method. All other steps were consistent with the preparation of NZVI@C-ZSM, except that 0.5 g of Chitin/ZSM-5(AT) was replaced with 0.5 g of ZSM-5(AT), and the resulting material was named NZVI@ZSM.",
        "samples": [
            {
                "name": "ZSM-5(P)",
                "morphological_description": "",
                "zeolite_source": {
                    "source": "commercial",
                    "did_step": "true",
                    "name": "ZSM-5(P)",
                    "supplier": "",
                    "form": "",
                    "cbv": "",
                    "Si/Al": "",
                    "SiO2/Al2O3": "25",
                    "M": "",
                    "Si/M": ""
                },
                "post-synthesis": []
            },
            {
                "name": "ZSM-5(AT)",
                "morphological_description": "",
                "zeolite_source": {
                    "source": "commercial",
                    "did_step": "true",
                    "name": "ZSM-5(P)",
                    "supplier": "",
                    "form": "",
                    "cbv": "",
                    "Si/Al": "",
                    "SiO2/Al2O3": "25",
                    "M": "",
                    "Si/M": ""
                },
                "post-synthesis": [
                    {
                        "process": "solvent_etching",
                        "did_step": "true",
                        "mass_parent": "",
                        "solutes": "NaOH (1 mol/L)",
                        "solvent": "(20 mL)",
                        "temperature": "",
                        "time": "6 h",
                        "microwave": "not used",
                        "ultrasound": "not used",
                        "repeats": ""
                    }
                ]
            },
            {
                "name": "Chitin/ZSM-5(AT)",
                "morphological_description": "",
                "zeolite_source": {
                    "source": "commercial",
                    "did_step": "true",
                    "name": "ZSM-5(P)",
                    "supplier": "",
                    "form": "",
                    "cbv": "",
                    "Si/Al": "",
                    "SiO2/Al2O3": "25",
                    "M": "",
                    "Si/M": ""
                },
                "post-synthesis": [
                    {
                        "process": "solvent_etching",
                        "did_step": "true",
                        "mass_parent": "",
                        "solutes": "NaOH (1 mol/L)",
                        "solvent": "(20 mL)",
                        "temperature": "",
                        "time": "6 h",
                        "microwave": "not used",
                        "ultrasound": "not used",
                        "repeats": ""
                    },
                    {
                        "process": "something_else"
                    }
                ]
            },
            {
                "name": "NZVI@C-ZSM",
                "morphological_description": "",
                "zeolite_source": {
                    "source": "commercial",
                    "did_step": "true",
                    "name": "ZSM-5(P)",
                    "supplier": "",
                    "form": "",
                    "cbv": "",
                    "Si/Al": "",
                    "SiO2/Al2O3": "25",
                    "M": "",
                    "Si/M": ""
                },
                "post-synthesis": [
                    {
                        "process": "solvent_etching",
                        "did_step": "true",
                        "mass_parent": "",
                        "solutes": "NaOH (1 mol/L)",
                        "solvent": "(20 mL)",
                        "temperature": "",
                        "time": "6 h",
                        "microwave": "not used",
                        "ultrasound": "not used",
                        "repeats": ""
                    },
                    {
                        "process": "something_else"
                    },
                    {
                        "process": "something_else"
                    }
                ]
            }
        ]
    },
    {
        "doi": "10.1016/j.micromeso.2024.112981",
        "text": "The sodium hydroxide (NaOH, purity > 99.99%), sodium silicate (Na2O\u00b7nSiO2, purity = 20%), sodium aluminate (NaAlO2, purity = 99%), aluminium sulfate octadecahydrate (Al2(SO4)3\u00b718H2O, purity = 99%) and carbon disulfide (CS2, purity = 99.5%) were purchased from Aladdin reagent Co., Ltd. (China). The activated carbon was purchased from Fuchen Chemical Reagent Co., Ltd. (Tianjin). The conventional NaZSM-5, conventional NaY, nanocrystal NaZSM-5, and NaSAPO-34 zeolites were purchased from Nankai University Catalyst Co., Ltd. (China). They were denoted as NaZSM-5, NaY, nano-NaZSM-5, and NaSAPO-34, respectively. <header>Preparations of alkali-treated zeolites and nano-crystal NaY zeolites<text>The alkali-treated NaZSM-5 or alkali-treated NaY samples were prepared by treating the conventional NaZSM-5 or conventional NaY in the NaOH solution at 353 K. Here, the weight ratio of zeolite to NaOH solution for alkaline treatment was 1.0/30.0 (wt./wt.). Then, the treated samples were filtrated and carefully washed with deionized water until the pH \u2248 7, and then dried in an oven at 393 K for 12 h and subsequently calcined at 793 K for 2 h. The obtained samples were denoted as x-yAT-NaZSM-5 or x-yAT-NaY. Here, x was the hourage of alkaline-treatment time, and y was the concentration value of the NaOH solution used in alkaline treatment. AT means alkaline treatment. For example, 3-0.1AT-NaZSM-5 was the sample prepared by treating NaZSM-5 in a 0.1 mol/L NaOH solution for 3 h at 353 K. The nano-crystal NaY was synthesized as the following procedures. At first, the structure-directing agent with a molar composition of 13.8 Na2O: 1.0 Al2O3 : 10.8 SiO2 : 226.0 H2O (molar ratio), was prepared by firstly mixing the required amounts of NaAlO2, NaOH, sodium silicate (Na2O\u00b7nSiO2) and distilled water together, and subsequently ageing at 305 K for 16 h in an oven. Secondly, the gel for preparing nano-crystal NaY was prepared by mixing the required amounts of NaAlO2, NaOH, C2H5OH, Al2(SO4)3\u00b718H2O, sodium silicate, distilled water, and structure-directing agent together. Its molar composition was 6.5 Na2O : 1.0 Al2O3 : 10.1 SiO2 : 220 H2O: f C2H5OH (molar ratio). After stirring for 2 h, the obtained gel was transferred into a 0.5 L stainless steel autoclave and then hydrothermally treated at 353 K for 16 h. The obtained solid sample was filtered and repeatedly washed with deionized water until pH \u2248 7, then dried at 393 K for 12 h and subsequently calcined at 793 K for 2 h. This prepared nano-crystal NaY was denoted as nano-NaY-f. Here f was the molar ratio of C2H5OH to Al2O3 for the synthesis gel. For example, the nano-NaY-0.909 was the nano-crystal NaY synthesized by using a gel with a molar composition of 6.5 Na2O : 1.0 Al2O3 : 10.1 SiO2 : 220 H2O : 0.909 C2H5OH.",
        "samples": [
            {
                "name": "NaSAPO-34",
                "morphological_description": "",
                "zeolite_source": {
                    "source": "commercial",
                    "did_step": "true",
                    "name": "NaSAPO-34",
                    "supplier": "Nankai University Catalyst Co., Ltd.",
                    "form": "Na",
                    "cbv": "",
                    "Si/Al": "",
                    "SiO2/Al2O3": "",
                    "M": "",
                    "Si/M": ""
                },
                "post-synthesis": []
            },
            {
                "name": "NaZSM-5",
                "morphological_description": "",
                "zeolite_source": {
                    "source": "commercial",
                    "did_step": "true",
                    "name": "NaZSM-5",
                    "supplier": "Nankai University Catalyst Co., Ltd.",
                    "form": "Na",
                    "cbv": "",
                    "Si/Al": "",
                    "SiO2/Al2O3": "",
                    "M": "",
                    "Si/M": ""
                },
                "post-synthesis": []
            },
            {
                "name": "3-0.1AT-NaZSM-5",
                "morphological_description": "",
                "zeolite_source": {
                    "source": "commercial",
                    "did_step": "true",
                    "name": "NaZSM-5",
                    "supplier": "Nankai University Catalyst Co., Ltd.",
                    "form": "Na",
                    "cbv": "",
                    "Si/Al": "",
                    "SiO2/Al2O3": "",
                    "M": "",
                    "Si/M": ""
                },
                "post-synthesis": [
                    {
                        "process": "solvent_etching",
                        "did_step": "true",
                        "mass_parent": "",
                        "solutes": "NaOH (0.1 mol/L)",
                        "solvent": "( 1.0/30.0 (wt./wt.))",
                        "temperature": "353 K",
                        "time": "3 h",
                        "microwave": "not used",
                        "ultrasound": "not used",
                        "repeats": ""
                    },
                    {
                        "process": "calcination",
                        "did_step": "true",
                        "start_form": "",
                        "end_form": "",
                        "gas": "",
                        "gas_flow": "",
                        "heat_rate": "",
                        "temperature": "793 K",
                        "time": "2 h"
                    }
                ]
            },
            {
                "name": "nano-NaZSM-5",
                "morphological_description": "",
                "zeolite_source": {
                    "source": "commercial",
                    "did_step": "true",
                    "name": "nano-NaZSM-5",
                    "supplier": "Nankai University Catalyst Co., Ltd.",
                    "form": "Na",
                    "cbv": "",
                    "Si/Al": "",
                    "SiO2/Al2O3": "",
                    "M": "",
                    "Si/M": ""
                },
                "post-synthesis": []
            },
            {
                "name": "NaY",
                "morphological_description": "",
                "zeolite_source": {
                    "source": "commercial",
                    "did_step": "true",
                    "name": "NaY",
                    "supplier": "Nankai University Catalyst Co., Ltd.",
                    "form": "Na",
                    "cbv": "",
                    "Si/Al": "",
                    "SiO2/Al2O3": "",
                    "M": "",
                    "Si/M": ""
                },
                "post-synthesis": []
            },
            {
                "name": "4-0.8AT-NaY",
                "morphological_description": "",
                "zeolite_source": {
                    "source": "commercial",
                    "did_step": "true",
                    "name": "NaY",
                    "supplier": "Nankai University Catalyst Co., Ltd.",
                    "form": "Na",
                    "cbv": "",
                    "Si/Al": "",
                    "SiO2/Al2O3": "",
                    "M": "",
                    "Si/M": ""
                },
                "post-synthesis": [
                    {
                        "process": "solvent_etching",
                        "did_step": "true",
                        "mass_parent": "",
                        "solutes": "NaOH (0.8 mol/L)",
                        "solvent": "(1.0/30.0 (wt./wt.))",
                        "temperature": "353 K",
                        "time": "4 h",
                        "microwave": "not used",
                        "ultrasound": "not used",
                        "repeats": ""
                    },
                    {
                        "process": "calcination",
                        "did_step": "true",
                        "start_form": "",
                        "end_form": "",
                        "gas": "",
                        "gas_flow": "",
                        "heat_rate": "",
                        "temperature": "793 K",
                        "time": "2 h"
                    }
                ]
            },
            {
                "name": "nano-NaY-0.909",
                "morphological_description": "",
                "zeolite_source": {
                    "source": "hydrothermal crystallization",
                    "did_step": "true",
                    "components": "",
                    "gel_composition": "",
                    "seed": "",
                    "ratios": "",
                    "pH": "",
                    "pH_adjusted_with": "",
                    "temperature": "",
                    "time": "",
                    "tumbling": ""
                },
                "post-synthesis": [
                    {
                        "process": "calcination",
                        "did_step": "true",
                        "start_form": "Na",
                        "end_form": "Na",
                        "gas": "",
                        "gas_flow": "",
                        "heat_rate": "",
                        "temperature": "793 K",
                        "time": "2 h"
                    }
                ]
            }
        ]
    },
    {
        "doi": "10.1016/j.micromeso.2024.113184",
        "text": "<header>Synthesis of ZSM-23 zeolites<text>ZSM-23 zeolites were hydrothermally synthesized utilizing IPA, colloidal silica (40 wt%), sodium aluminum (Al2O3 \u2265 41.0 %), sodium hydroxide and distilled water as raw materials. The gel composition was: 100 SiO2: 1.2 Al2O3: 7.0 NaOH: 200 IPA: 30H2O. In a typical batch, 0.37 g NaOH was firstly dissolved in 56.00 g distilled water, followed by the addition of 0.40 g NaAlO2. The clear solution was vigorously stirred for 10 min, and 20.00 g colloidal silicate was dropwise charged to proceed another 4 h of stirring. Next, 15.66 g IPA as OSDA which has been previously dispersed in 16.00 g H2O, was dropped into the obtained white slurry. The obtained mixture was sealed in a Teflon-lined stainless-steel autoclave at 160 C for 96 h under tumbling (30 rpm). The resultant slurry was washed with distilled water, then the products were dried at 110 C for 12 h in a convection oven. The as-prepared zeolites were calcined at 550 C for 6 h to remove the occluded organic templates and then ion-exchanged for three times with 1 M NH4Cl at 80 C for 30 min. The NH4-type ZSM-23zeolite were finally calcined again at 550 C for 6 h to harvest H-type zeolites, which was named as Z23 for abbreviation.<header>Vapor-Phase Transport (VPT) treatment of ZSM-23 zeolites<text>The VPT treatment was carried out in the autoclave reactor with a capacity of 100 ml at 160 C for 2 days. A small 20 ml Teflon beaker containing 1 g Z23 was put into the autoclave within a layer of liquid at the bottom (2.2 g water and 0 g, 6.5 g, 13.0 g IPA). After the VPT treatment, the autoclave was cooled with tap water and the solid was washed with distilled water. After drying 12 h at 110 C, calcination at 550 C for 6 h was carried out to remove organic residuals. The ZSM-23 treated with pure water was named as ZW (ZSM-23 treated by water), while other samples treated with IPA solutions were labelled as Z50I or Z100I, denoting to ZSM-23 treated by IPA solutions of 50 M and 100 M, respectively.",
        "samples": [
            {
                "name": "Z-23",
                "morphological_description": "",
                "zeolite_source": {
                    "source": "hydrothermal crystallization",
                    "did_step": "true",
                    "components": "IPA (15.66g) | colloidal silica (40wt%, 20.00g) | sodium aluminium (Al2O3>=41.0%, 0.40g) | sodium hydroxide (0.37g) | distilled water (16.00g)",
                    "gel_composition": "100 SiO2: 1.2 Al2O3: 7.0 NaOH: 200 IPA: 30H2O",
                    "seed": "",
                    "ratios": "",
                    "pH": "",
                    "pH_adjusted_with": "",
                    "temperature": "160 C",
                    "time": "96 h",
                    "tumbling": "30rpm"
                },
                "post-synthesis": [
                    {
                        "process": "calcination",
                        "did_step": "true",
                        "start_form": "",
                        "end_form": "",
                        "gas": "",
                        "gas_flow": "",
                        "heat_rate": "",
                        "temperature": "550 C",
                        "time": "6 h"
                    },
                    {
                        "process": "ion_exchange",
                        "did_step": "true",
                        "initial_form": "",
                        "final_form": "NH4",
                        "solutes": "NH4Cl (1 M)",
                        "temperature": "80 C",
                        "time": "30 min",
                        "solvent": "",
                        "repeats": "3"
                    },
                    {
                        "process": "calcination",
                        "did_step": "true",
                        "start_form": "NH4",
                        "end_form": "H",
                        "gas": "",
                        "gas_flow": "",
                        "heat_rate": "",
                        "temperature": "550 C",
                        "time": "6 h"
                    }
                ]
            },
            {
                "name": "ZW",
                "morphological_description": "",
                "zeolite_source": {
                    "source": "hydrothermal crystallization",
                    "did_step": "true",
                    "components": "IPA (15.66g) | colloidal silica (40wt%, 20.00g) | sodium aluminium (Al2O3>=41.0%, 0.40g) | sodium hydroxide (0.37g) | distilled water (16.00g)",
                    "gel_composition": "100 SiO2: 1.2 Al2O3: 7.0 NaOH: 200 IPA: 30H2O",
                    "seed": "",
                    "ratios": "",
                    "pH": "",
                    "pH_adjusted_with": "",
                    "temperature": "160 C",
                    "time": "96 h",
                    "tumbling": "30rpm"
                },
                "post-synthesis": [
                    {
                        "process": "calcination",
                        "did_step": "true",
                        "start_form": "",
                        "end_form": "",
                        "gas": "",
                        "gas_flow": "",
                        "heat_rate": "",
                        "temperature": "550 C",
                        "time": "6 h"
                    },
                    {
                        "process": "ion_exchange",
                        "did_step": "true",
                        "initial_form": "",
                        "final_form": "NH4",
                        "solutes": "NH4Cl (1 M)",
                        "temperature": "80 C",
                        "time": "30 min",
                        "solvent": "",
                        "repeats": "3"
                    },
                    {
                        "process": "calcination",
                        "did_step": "true",
                        "start_form": "NH4",
                        "end_form": "H",
                        "gas": "",
                        "gas_flow": "",
                        "heat_rate": "",
                        "temperature": "550 C",
                        "time": "6 h"
                    },
                    {
                        "process": "something_else"
                    },
                    {
                        "process": "calcination",
                        "did_step": "true",
                        "start_form": "",
                        "end_form": "",
                        "gas": "",
                        "gas_flow": "",
                        "heat_rate": "",
                        "temperature": "550 C",
                        "time": "6 h"
                    }
                ]
            },
            {
                "name": "Z50I",
                "morphological_description": "",
                "zeolite_source": {
                    "source": "hydrothermal crystallization",
                    "did_step": "true",
                    "components": "IPA (15.66g) | colloidal silica (40wt%, 20.00g) | sodium aluminium (Al2O3>=41.0%, 0.40g) | sodium hydroxide (0.37g) | distilled water (16.00g)",
                    "gel_composition": "100 SiO2: 1.2 Al2O3: 7.0 NaOH: 200 IPA: 30H2O",
                    "seed": "",
                    "ratios": "",
                    "pH": "",
                    "pH_adjusted_with": "",
                    "temperature": "160 C",
                    "time": "96 h",
                    "tumbling": "30rpm"
                },
                "post-synthesis": [
                    {
                        "process": "calcination",
                        "did_step": "true",
                        "start_form": "",
                        "end_form": "",
                        "gas": "",
                        "gas_flow": "",
                        "heat_rate": "",
                        "temperature": "550 C",
                        "time": "6 h"
                    },
                    {
                        "process": "ion_exchange",
                        "did_step": "true",
                        "initial_form": "",
                        "final_form": "NH4",
                        "solutes": "NH4Cl (1 M)",
                        "temperature": "80 C",
                        "time": "30 min",
                        "solvent": "",
                        "repeats": "3"
                    },
                    {
                        "process": "calcination",
                        "did_step": "true",
                        "start_form": "NH4",
                        "end_form": "H",
                        "gas": "",
                        "gas_flow": "",
                        "heat_rate": "",
                        "temperature": "550 C",
                        "time": "6 h"
                    },
                    {
                        "process": "something_else"
                    },
                    {
                        "process": "calcination",
                        "did_step": "true",
                        "start_form": "",
                        "end_form": "",
                        "gas": "",
                        "gas_flow": "",
                        "heat_rate": "",
                        "temperature": "550 C",
                        "time": "6 h"
                    }
                ]
            },
            {
                "name": "Z100I",
                "morphological_description": "",
                "zeolite_source": {
                    "source": "hydrothermal crystallization",
                    "did_step": "true",
                    "components": "IPA (15.66g) | colloidal silica (40wt%, 20.00g) | sodium aluminium (Al2O3>=41.0%, 0.40g) | sodium hydroxide (0.37g) | distilled water (16.00g)",
                    "gel_composition": "100 SiO2: 1.2 Al2O3: 7.0 NaOH: 200 IPA: 30H2O",
                    "seed": "",
                    "ratios": "",
                    "pH": "",
                    "pH_adjusted_with": "",
                    "temperature": "160 C",
                    "time": "96 h",
                    "tumbling": "30rpm"
                },
                "post-synthesis": [
                    {
                        "process": "calcination",
                        "did_step": "true",
                        "start_form": "",
                        "end_form": "",
                        "gas": "",
                        "gas_flow": "",
                        "heat_rate": "",
                        "temperature": "550 C",
                        "time": "6 h"
                    },
                    {
                        "process": "ion_exchange",
                        "did_step": "true",
                        "initial_form": "",
                        "final_form": "NH4",
                        "solutes": "NH4Cl (1 M)",
                        "temperature": "80 C",
                        "time": "30 min",
                        "solvent": "",
                        "repeats": "3"
                    },
                    {
                        "process": "calcination",
                        "did_step": "true",
                        "start_form": "NH4",
                        "end_form": "H",
                        "gas": "",
                        "gas_flow": "",
                        "heat_rate": "",
                        "temperature": "550 C",
                        "time": "6 h"
                    },
                    {
                        "process": "something_else"
                    },
                    {
                        "process": "calcination",
                        "did_step": "true",
                        "start_form": "",
                        "end_form": "",
                        "gas": "",
                        "gas_flow": "",
                        "heat_rate": "",
                        "temperature": "550 C",
                        "time": "6 h"
                    }
                ]
            }
        ]
    },
    {
        "doi": "10.1016/j.fuel.2018.01.017",
        "text": "<header>Catalyst preparation and characterization<text>HZSM-5 zeolite (SiO2/Al2O3 = 25) was purchased from Nankai University Catalyst Corp, China. Prior to the work, it was calcined in a tubular furnace at 550 C for 5 h to remove impurities and absorbed water. HZSM-5 was further modified with monometallic Co or bimetallic Mo-Co, Ni-Co via wet impregnation method. The modified HZSM-5 was denoted as Co-H-5, Mo/Co-H-5 and Ni/Co-H-5, respectively. Co-H-5 (Co loading: 3 wt%) was prepared by impregnating 24 g of HZSM-5 in an aqueous solution of 3.6 g of Co(NO3)2\u00b76H2O. The mixture was vibrated in ultrasonic instrument for 2 h and impregnated overnight in vacuum dryer to enhance the dispersion of Co ions into the pore. It was then dried at 60 C for 4 h and 110 C for 5 h. Finally, the solid was calcined at 600 C for 6 h. The metal-Co loading was calculated via the mass ratio between metal-Co and HZSM-5 support. The bimetallic Mo-Co or Ni-Co catalysts were similarly prepared by impregnating Co-H-5 support. 16 g of Co-H-5 was divided into two parts and impregnated in 3.1 g of (NH4)6Mo7O24\u00b74H2O and 1.2 g of Ni(NO3)2\u00b76H2O hydrate solution, respectively. All bimetallic catalysts were based on 3 wt% of Co content [34]. For mesoporous HZSM-5, the support was slowly added into 0.2 M NaOH solution and stirred at 65 C for 1 h. It was then filtered and washed with distilled water until neutral. The filter cake was dried at 110 C for 24 h. The prepared Na-form ZSM-5 was ion-exchanged with 1 M NH4NO3 solution to prepare H-form HZSM-5 (AT-HZSM-5). Metal-loaded AT-HZSM-5 was also prepared via wet impregnation method. The Co, Mo-Co and Ni-Co modified AT-HZSM-5 was denoted as AT-Co/H-5, AT-Mo/Co-H-5 and AT-Ni/Co-H-5, respectively. The catalysts were characterized by scanning electron microscopy (SEM), inductively coupled plasma-atomic emission spectrometric (ICP-AES), N2 adsorption-desorption instrument, X-ray diffraction (XRD), temperature programmed desorption of ammonia (NH3-TPD) and Fourier transform infrared (FTIR) spectroscopy. The corresponding specification and test program were demonstrated in the Supplementary Material.",
        "samples": [
            {
                "name": "HZSM-5",
                "morphological_description": "",
                "zeolite_source": {
                    "source": "commercial",
                    "did_step": "true",
                    "name": "HZSM-5",
                    "supplier": "Nankai University Catalyst Corp",
                    "form": "H",
                    "cbv": "",
                    "Si/Al": "",
                    "SiO2/Al2O3": "25",
                    "M": "",
                    "Si/M": ""
                },
                "post-synthesis": [
                    {
                        "process": "calcination",
                        "did_step": "true",
                        "start_form": "",
                        "end_form": "",
                        "gas": "",
                        "gas_flow": "",
                        "heat_rate": "",
                        "temperature": "550 C",
                        "time": "5 h"
                    }
                ]
            },
            {
                "name": "Co-H-5",
                "morphological_description": "",
                "zeolite_source": {
                    "source": "commercial",
                    "did_step": "true",
                    "name": "HZSM-5",
                    "supplier": "Nankai University Catalyst Corp",
                    "form": "H",
                    "cbv": "",
                    "Si/Al": "",
                    "SiO2/Al2O3": "25",
                    "M": "",
                    "Si/M": ""
                },
                "post-synthesis": [
                    {
                        "process": "calcination",
                        "did_step": "true",
                        "start_form": "",
                        "end_form": "",
                        "gas": "",
                        "gas_flow": "",
                        "heat_rate": "",
                        "temperature": "550 C",
                        "time": "5 h"
                    },
                    {
                        "process": "impregnation",
                        "did_step": "true",
                        "metal": "Co",
                        "loading": "3 wt%"
                    }
                ]
            },
            {
                "name": "Mo/Co-H-5",
                "morphological_description": "",
                "zeolite_source": {
                    "source": "commercial",
                    "did_step": "true",
                    "name": "HZSM-5",
                    "supplier": "Nankai University Catalyst Corp",
                    "form": "H",
                    "cbv": "",
                    "Si/Al": "",
