Repository: Iwanap1/Zeolite_TDM

# Zeolite_TDM

Work done for PhD project leading up to ESA. demonstration.ipynb goes through example workflow with JSON and XML files, however the main pipeline uses MongoDB. To use, create a .env file in root directory and enter your Elsevier API key under variable "ELSEVIER" and enter MongoDB URI under "MONGO" (optional, you can just use the JSON versions).

No data from papers is included in this repo to avoid risking copyright infringement

Corpus acquisition and Paragraph classification run fine on a CPU (16 GB), however cuda is necessary for the rest. 

LLMs need downloading seperately, be wary of this taking up a lot of space

File: data/parsed.json (part 5 of 18)
[
      },
      {
        "section_name": "Catalyst characterization",
        "content": [
          "Wide-angle XRD patterns are employed to analyze MFI structure and distribution of metal species on series NiIn/GaMFI catalysts, and displayed in Fig. 1. It is observed from Fig. 1(A) that Ni/GaMFI and series NiIn/GaMFI catalysts show the typical diffraction peaks corresponding to MFI topological structure at 7–9° and 22–25°, confirming the successful synthesis of MFI zeolite [36,38,45]. From Fig. 1 (B), there are three different crystalline phases presented over Ni/GaMFI and NiIn/GaMFI catalysts, which are Ni (PDF#87–0712), Ni4In (PDF#21–0405) and Ni2In (PDF#42–1033) IMC, respectively. Ni/GaMFI catalyst displays the obvious diffraction peaks attributing to Ni (111) and (200) planes at 44.3° and 51.7° [20,21,23]. When In species are doped, the weak peaks attributing to (110) and (101) planes of Ni4In intermetallic compound (IMC) are observed on NiIn1/GaMFI catalyst. Interesting, the Ni4In IMC transforms into Ni2In IMC with the content of In increasing, which consists with results of other researchers [20,25]. Obviously, a strong peak of Ni2In IMC is presented on NiIn3/GaMFI catalyst with In/Ni molar ratio of 0.3, moreover the peak of Ni (111) plane disappears, indicating the formation of pure Ni2In IMC [27,29,33]. Furthermore, the crystallite sizes of metallic Ni and Ni-In IMC are summarized in Table S1. As displayed in Table S1, the crystallite gradually grows from 5.91 nm to 9.11 nm with the increase of doped In, which is due to the introduced In species causing the expansion of Ni lattice and forming the NiIn IMC [20,28].",
          "The morphologies of GaMFI zeolite and NiIn2/GaMFI catalyst are recorded with SEM spectrum, and the images are provided in Fig. 2. It is clearly seen form Fig. 2 that NiIn2/MFI catalyst shows the morphology similar to GaMFI zeolite, which is composed of relatively uniform particles with the size of 300–500 nm. From Figure S1, it can also be observed that the introduced Ni and In species are well distributed on the GaMFI zeolite. TEM images of Ni/GaMFI and NiIn2/GaMFI catalysts are displayed to observe the morphology and dispersion of metal nanoparticles. It is found from Fig. 3(a) and (c) that the size of GaMFI zeolites is basically within the range of 300–500 nm, which is consistent with SEM results. The TEM images in Fig. 3(b) and (d) display that metal nanoparticles are relatively dispersed over Ni/GaMFI and NiIn2/GaMFI catalysts, moreover the average size of metal nanoparticles on Ni/GaMFI and NiIn2/GaMFI catalysts are 5.79 nm and 6.68 nm. The larger metal nanoparticles on NiIn2/GaMFI catalyst might be assigned to the formation of Ni2In IMC by doped In [20,29]. HRTEM image of NiIn2/GaMFI catalyst exhibits the lattice fringes of 0.199 nm and 0.206 nm attributing to Ni (111) and Ni2In (110). Combining the EDS mapping in Fig. 3(f), it confirms the presence of mixed Ni and Ni2In phases in NiIn2/GaMFI catalyst, which accords with results in XRD characterization.",
          "Various NiIn/GaMFI catalysts are measured with N2 adsorption-desorption technique to obtain the pore structural data, and presented in Fig. 4. From Fig. 4 (A), designed Ni/GaMFI and NiIn/GaMFI catalysts present characteristic Type-IV isothermals within the P/Po values of 0.45–0.95, corresponding to mesoporous channel [36,38,46]. The pore distribution of various NiIn/GaMFI catalysts are supplied in Fig. 4 (B), and NiIn/GaMFI catalysts present the relatively concentrated pore distribution. Additionally, the detailed structural data of NiIn/GaMFI catalysts are provided in Table S1. It is found from Table S1 that specific surface area of series NiIn/GaMFI catalysts decreases from 247.5 to 209.1 m2/g with the increase of In species, which might result from the doped In occupying the partial surface of NiIn/GaMFI catalyst [26,28]. Obviously, NiIn/GaMFI catalysts display the high pore size (about 5.7–6.8 nm) and volume, favoring the sufficient contact between vanillin molecules and active centers, moreover the rapid transfer of hydrodeoxygenation products within the channels.",
          "NiIn/GaMFI series catalysts are tested with XPS spectrum to analyze the chemical valence and electronic properies of metal species. The XPS analysis of Ni 2p of NiIn/GaMFI catalysts are supplied in Fig. 5(A), and the broad “Satellite-state” peak located at about 861.1 eV indicates that partial Ni species still exist in the form of oxides after hydrogen reduction. Meanwhile the obvious peaks appearing at about 852.3 and 855.9 eV correspond to Ni0 and Ni2+ species [47,48], and it is found that the binding energy of Ni0 on series NiIn/GaMFI catalysts shifts toward lower binding energy from 852.3 eV to 852.0 eV with doped In species increasing, indicating that the electron transfer occurs between Ni and In metals in NiIn IMCs, thus forming “electron-rich” Ni species of NiIn IMCs [28,29,49]. The Ni 2p results also consist with previous XRD observations, furthmore proving the formation of NiIn IMCs. The detailed XPS data of Ni 2p are supplied in Table 1, and from Table 1, the proportion of Ni0 of series NiIn/GaMFI catalysts conforms the order: NiIn2/GaMFI (43.9 %) > NiIn3/GaMFI (40.3 %) > NiIn1/GaMFI (37.6 %) > Ni/GaMFI (34.9 %). It is well known that M0 (M=Ni, Co and Cu) is regarded as the active sites to dissociate H2 molecules on non-noble catalysts [22,46]. Thus, more Ni0 species of NiIn2/GaMFI are conductive to the hydrodeoxygenation reaction of vanillin. XPS result of In 3d of NiIn/GaMFI catalysts are displayed in Fig. 5(B), and the peaks attributed to In0 and In3+ species are observed at about 443.2 and 450.8 eV, 444.8 and 452.4 eV [50,51], respectively. It is obviously seen from Fig. 5(B) and Table 1 that In3+ is the main formation of doped In species on series NiIn/GaMFI catalysts, moreover the binding energy of In on NiIn/GaMFI catalysts shifts toward higher binding energy, which further confirms the electronic interaction between In and Ni species in Ni2In IMC [28].",
          "Series of NiIn/GaMFI catalysts are characterized with NH3-TPD technique to measure the amount of acid sites. From Fig. 6 (A), the desorption peaks found at 100–300 °C, 300–500 °C and 500–700 °C correspond to weak, medium and strong acid sites [45,52]. Two desorption peaks are observed on Ni/GaMFI catalyst at 100–300 °C and 500–700 °C, indicating the existence of weak and strong acid sites. Compared to monometallic Ni/GaMFI catalyst, the strong acid sites of bimetallic NiIn/GaMFI catalysts decrease as the In/Ni molar ratio increases, while the moderate acid sites enhance. It is remarkable from Table S2 that the total acid sites of NiIn/GaMFI catalysts increase with the addition of In, demonstrating that the In introduction enhances the acidity of bimetallic NiIn catalysts, which accords for the conclusions of other researchers [27,33]. Obviously, the maximum quantity of moderate acid sites is found on NiIn2/GaMFI catalyst, which is beneficial to the activation and breakage of C-O bond in lignin molecules [53,54]. However, the total acid and medium strong acid content of NiIn3/GaMFI catalyst decrease by contrast with NiIn2/GaMFI catalyst, which might be due to the introduction of excessive In leading to the larger crystallite [55].",
          "H2-TPR technique is employed to investigate the interaction and reduction properties of oxidative NiIn/GaMFI catalysts, and displayed in Fig. 6 (B). From Fig. 6 (B), a shoulder H2 consumption peak at 550–650 °C is found on Ni/GaMFI catalyst, which is assigned to the reduction of NiO species [28]. The high temperature reduction peaks demonstrate the strong interaction between Ni species and GaMFI support [49]. After the In species is introduced to Ni/GaMFI catalyst, the reduction peaks gradually shift towards lower temperatures with the increase of In/Ni molar ratio. Clearly, a sharp reduction signal is observed at about 475 °C on NiIn3/GaMFI catalyst. These results indicate that the introduction of In to form Ni-In IMC is beneficial for weakening the interaction between Ni species and GaMFI zeolite, thus promoting the reduction of Ni2+ to Ni0 [25,27]. Additionally, based on Table S1, the NiIn/GaMFI catalysts exhibit a smaller hydrogen consumption similar to Ni/GaMFI catalyst, which is attributed to the dispersed metal nanoparticles."
        ]
      },
      {
        "section_name": "Catalytic activity",
        "content": [
          "The performance of series NiIn/GaMFI catalysts for vanillin (VAL) hydrodeoxygenation is evaluated, and activity data are listed in Table 2. It is found that only 2-methoxy-4-methylphenol (MMP) and vanillyl alcohol (HMP) are detected in the hydrodeoxygenation products. Vanillin can not be converted unless a catalyst is inputed. When monometallic Ni/GaMFI catalyst is used for vanillin reaction, a vanillin conversion of > 99 % and MMP selectivity (61.8 %) are found without In addition, which is related with its few acid sites and Ni0 species based on NH3-TPD and XPS results. With the increase of In/Ni molar ratio, the hydrodeoxygenation activities of NiIn/GaMFI catalysts enhance gradually, and it is evident that NiIn2/GaMFI catalyst displays the highest MMP selectivity (>99 %) by contrast with other NiIn/GaMFI catalysts. Considering the above charaterization data, the superior activity of NiIn2/GaMFI catalyst is ascribed to the dispersed Ni and Ni2In IMC dual sites for H2 activation and vanillin adsorption, while well distributed acidity favors the hydroxymethyl deprotonation, thus promoting the vanillin hydrodeoxygenation. Nevertheless, as the doped In further increases, the selectivity of MMP on NiIn3/GaMFI catalyst decreases, which is due to the weaker interaction that forms larger Ni2In IMC crystallites. Meanwhile, the reduced Ni0 species and acid sites also affect H2 activation and the breakage of C-O bond in lignin molecules. Referring to Table S3, the NiIn2/GaMFI catalyst exhibits the most impressive turnover frequency (TOF) value of 283.8 h−1, which is nearly 2 times that of Ni/GaMFI catalyst. The highest TOF value of NiIn2/GaMFI catalyst is attributed to the introduction of suitable In species, which not only generates dispersed Ni and Ni2In IMC sites, but also increases the acid sites and Ni0 species of the catalyst, thus improving the hydrodeoxygenation activity.",
          "Given the superior activity of NiIn2/GaMFI catalyst, the effect of different reaction conditions on MMP selectivity and vanillin conversion has been thoroughly studied to clarify hydrodeoxygenation process, and corresponding data are presented in Fig. 7. It is found from Fig. 7(a) that vanillin is almost completely converted at low temperature, and remains basically consistent with reaction temperature changing from 110 to 140 °C. In contrast, selectivity of MMP is less than 60 % at 110 °C on the NiIn2/GaMFI catalyst, and as the reaction temperature rises to 130 °C, a > 99 % selectivity of MMP is realized on the NiIn2/GaMFI catalyst. This result illustrates that the C-O bond is highly sensitive to reaction temperature, and high reaction temperature favors the generation of MMP. However, as the reaction temperature further raises, the selectivity of MMP remains unchanged, and no other products are found. Hence, 130 °C is considered as the optimal reaction temperature.",
          "Activity data of different hydrogen pressures on NiIn2/GaMFI catalyst are presented in Fig. 7(b). It is found from Fig. 7(b) that the selectivity of MMP changes from about 50 % to > 99 % with hydrogen pressure enhancing from 0.5 to 1.5 MPa. Although the reaction pressure is further increased, selectivity of MMP remains almost consistent. Thus, the optimal reaction pressure on NiIn2/GaMFI catalyst is selected as 1.5 MPa. Hydrodeoxygenation activities of differen reaction times on NiIn2/GaMFI catalyst are provided in Fig. 7(c). Interestingly, vanillin is almost completely converted with the reaction time of 0.5 h, and HMP is the main detected product, accounting for about 64 %. In contrast, MMP selectivity is very low, only accounting for about 36 %. The HMP selectivity begins to decrease with the reaction continuing, while MMP selectivity increases gradually. Significantly, a > 99 % MMP selectivity is observed after vanillin reaction lasts for 4 h. Afterwards, by continuing to extend the reaction time, MMP selectivity remains basically consistent. In brief, the optimal reaction time on NiIn2/GaMFI catalyst is considered as 4 h.",
          "The recycling measurement of NiIn2/GaMFI vatalyst is conducted with the reaction condition of 130 °C, 1.5 MPa and 4 h. It is notable from Fig. 7(d) that no obviously decrease of MMP selectivity and vanillin conversion are observed after 5 cyecles, proving the strong stability of NiIn2/GaMFI catalyst. Furhtermore, various lignin-derived molecules are employed to verify the versatility of NiIn2/GaMFI catalyst, and activity data are supplied in Table 3. It is concluded from Table 3 that diverse substrate molecules are efficiently converted (>99 %) with high selectivity (>90 %) under the testing conditions. Nevertheless, it is seen that 2-Bromobenzaldehyde is hardly converted on NiIn2/GaMFI catalyst, which might result from the presence of electron-withdrawing group being detrimental to hydrodeoxygenation reaction. In short, the activity data in Table 3 fully prove the excellent universality of NiIn2/GaMFI catalyst."
        ]
      },
      {
        "section_name": "DFT calculations",
        "content": [
          "In order to figure out the H2 activation/dissociation and reactant adsorption behaviors on NiIn2/GaMFI catalyst, DFT calculations are conducted with the simplified models of Ni (111) and Ni2In (110) active sites, and the adsorption energies of vanillin, HMP and H2 molecules are presented in Fig. 8. It is seen from Fig. 8 (a1) and (b1) that adsorption energies of H2 molecule on Ni (111) and Ni2In (110) are −0.178 eV and −0.079 eV, indicating that H2 molecule tends to dissociate into active hydrogen species on Ni (111) site. Meanwhile the adsorption energies of vanillin are −0.093 eV and −2.037 eV on Ni (111) and Ni2In (110) sites, proving that formation of Ni2In (110) sites enhances adsorption capacity of reactant vanillin. Additionally, it is obvious that Ni2In (110) sites show higher adsorption energy of HMP than Ni (111) sites, supporting that Ni2In sites are more conductive to break the C-O bond in HMP molecule and generate the target MMP. Based on above discussion results, a possible synergetic reaction network of vanillin hydrodeoxygenation has been proposed in Fig. 9: firstly, H2 molecules are adsorbed on Ni sites for decomposition into active H atoms; vanillin molecules are adsorbed and activated on Ni2In sites, and conducted a rapid reaction with overflowing H atoms from Ni sites to generate intermediate vanilla alcohol. Afterwards, with the action of acid sites, vanilla alcohol conducts further hydrogenolysis step to crack C-O bond and form objective product MMP. Eventually, objective product MMP conducts timely desorption step on the NiIn2/GaMFI catalysts to achieve the whole hydrodeoxygenation process."
        ]
      },
      {
        "section_name": "Conclusion",
        "content": [
          "The hierarchical GaMFI zeolite supported bimetallic NiIn catalysts with Ni4In and Ni2In IMCs were fabricated through hydrothermal crystallization and deposition-precipitation method. It was found that the introduction of In species enhanced the acid sites and promoted the formation of Ni-In IMCs. An excellent hydrodeoxygenation activity of lignin derivatives was realized on NiIn2/GaMFI catalyst under mild conditions, which was attributed to the synergetic effect of dispersed Ni and Ni2In sites, more acid sites and Ni0 species. The successful development of NiIn2/GaMFI catalyst demonstrates the unique advantages of bimetallic synergy and zeolite supports for lignin hydrodeoxygenation, providing significant guidance for designing non-noble metal catalysts for the processing of complex biomass molecules. This study emphasizes the importance of DFT calculations in guiding experimental design. By combining DFT calculations with experiments, it can gain a deeper understanding of reaction mechanisms and enable precise catalyst design. This research model will play an increasing important role in catalyst development."
        ]
      }
    ],
    "tables": [
      {
        "label": "Table 1",
        "caption": "XPS deconvolution results of Ni (2p) and In (3d) over various NiIn/GaMFI catalysts.",
        "as_string": " <R>  <C> Catalyst <C> Ni species (%) <C> Ni species (%) <C> In species (%) <C> In species (%) <R>  <C> Catalyst <C> Ni0 <C> Ni2+ <C> In0 <C> In3+ <R>  <C> Ni/GaMFI <C> 34.9 <C> 65.1 <C> -- <C> -- <R>  <C> NiIn1/GaMFI <C> 37.6 <C> 62.4 <C> 27.1 <C> 72.9 <R>  <C> NiIn2/GaMFI <C> 43.9 <C> 56.1 <C> 32.9 <C> 67.1 <R>  <C> NiIn3/Ga-MFI <C> 40.3 <C> 59.7 <C> 31.7 <C> 68.3 <Cap> XPS deconvolution results of Ni (2p) and In (3d) over various NiIn/GaMFI catalysts. </Cap> ",
        "single_head_table": [
          [
            "Catalyst",
            "Ni species (%) | Ni0",
            "Ni species (%) | Ni2+",
            "In species (%) | In0",
            "In species (%) | In3+"
          ],
          [
            "Ni/GaMFI",
            "34.9",
            "65.1",
            "--",
            "--"
          ],
          [
            "NiIn1/GaMFI",
            "37.6",
            "62.4",
            "27.1",
            "72.9"
          ],
          [
            "NiIn2/GaMFI",
            "43.9",
            "56.1",
            "32.9",
            "67.1"
          ],
          [
            "NiIn3/Ga-MFI",
            "40.3",
            "59.7",
            "31.7",
            "68.3"
          ]
        ],
        "full_table": [
          [
            "Catalyst",
            "Ni species (%)",
            "Ni species (%)",
            "In species (%)",
            "In species (%)"
          ],
          [
            "Catalyst",
            "Ni0",
            "Ni2+",
            "In0",
            "In3+"
          ],
          [
            "Ni/GaMFI",
            "34.9",
            "65.1",
            "--",
            "--"
          ],
          [
            "NiIn1/GaMFI",
            "37.6",
            "62.4",
            "27.1",
            "72.9"
          ],
          [
            "NiIn2/GaMFI",
            "43.9",
            "56.1",
            "32.9",
            "67.1"
          ],
          [
            "NiIn3/Ga-MFI",
            "40.3",
            "59.7",
            "31.7",
            "68.3"
          ]
        ]
      },
      {
        "label": "Table 2",
        "caption": "The hydrodeoxygenation of vanillin on series NiIn/GaMFI catalysts.",
        "as_string": " <R>  <C> Catalyst <C> Conversion (%) <C> Selectivity (%) <C> Selectivity (%) <R>  <C> Catalyst <C> Conversion (%) <C> HMP <C> MMP <R>  <C> Ni/GaMFI <C> > 99 ± 0 <C> 38.2 ± 3.2 <C> 61.8 ± 3.2 <R>  <C> NiIn1/GaMFI <C> > 99 ± 0 <C> 23.4 ± 2.6 <C> 76.6 ± 2.6 <R>  <C> NiIn2/GaMFI <C> > 99 ± 0 <C> < 1 ± 0 <C> > 99 ± 0 <R>  <C> NiIn3/GaMFI <C> > 99 ± 0 <C> 11.6 ± 1.3 <C> 88.4 ± 1.3 <R>  <C> No catalyst <C> — <C> — <C> — <Cap> The hydrodeoxygenation of vanillin on series NiIn/GaMFI catalysts. </Cap> ",
        "single_head_table": [
          [
            "Catalyst",
            "Conversion (%)",
            "Selectivity (%) | HMP",
            "Selectivity (%) | MMP"
          ],
          [
            "Ni/GaMFI",
            "> 99 ± 0",
            "38.2 ± 3.2",
            "61.8 ± 3.2"
          ],
          [
            "NiIn1/GaMFI",
            "> 99 ± 0",
            "23.4 ± 2.6",
            "76.6 ± 2.6"
          ],
          [
            "NiIn2/GaMFI",
            "> 99 ± 0",
            "< 1 ± 0",
            "> 99 ± 0"
          ],
          [
            "NiIn3/GaMFI",
            "> 99 ± 0",
            "11.6 ± 1.3",
            "88.4 ± 1.3"
          ],
          [
            "No catalyst",
            "—",
            "—",
            "—"
          ]
        ],
        "full_table": [
          [
            "Catalyst",
            "Conversion (%)",
            "Selectivity (%)",
            "Selectivity (%)"
          ],
          [
            "Catalyst",
            "Conversion (%)",
            "HMP",
            "MMP"
          ],
          [
            "Ni/GaMFI",
            "> 99 ± 0",
            "38.2 ± 3.2",
            "61.8 ± 3.2"
          ],
          [
            "NiIn1/GaMFI",
            "> 99 ± 0",
            "23.4 ± 2.6",
            "76.6 ± 2.6"
          ],
          [
            "NiIn2/GaMFI",
            "> 99 ± 0",
            "< 1 ± 0",
            "> 99 ± 0"
          ],
          [
            "NiIn3/GaMFI",
            "> 99 ± 0",
            "11.6 ± 1.3",
            "88.4 ± 1.3"
          ],
          [
            "No catalyst",
            "—",
            "—",
            "—"
          ]
        ]
      },
      {
        "label": "Table 3",
        "caption": "Hydrodeoxygenation performance of lignin derivatives over NiIn2/GaMFI catalyst.",
        "as_string": " <R>  <C> Entry <C> Substrate <C> Product <C> Conversion (%) <C> Selectivity (%) <C> Selectivity (%) <R>  <C> 1 [NOTE] catalyst (0.05 g), substrate (0.2 g), ethanol (4.0 g), 130 °C, 1.5 MPa H2, 4 h. <C> Image 1 <C> Image 2 <C> > 99 ± 0 <C> > 99 ± 0 <C> > 99 ± 0 <R>  <C> 2 [NOTE] catalyst (0.05 g), substrate (0.2 g), ethanol (4.0 g), 130 °C, 1.5 MPa H2, 4 h. <C> Image 3 <C> Image 4 <C> > 99 ± 0 <C> > 99 ± 0 <C> 91.5 ± 1.5 <R>  <C> 3 [NOTE] catalyst (0.05 g), substrate (0.2 g), ethanol (4.0 g), 150 °C, 2.0 MPa H2, 4 h. <C> Image 5 <C> Image 6 <C> > 99 ± 0 <C> > 99 ± 0 <C> 89.4 ± 1.9 <R>  <C> 4 [NOTE] catalyst (0.05 g), substrate (0.2 g), ethanol (4.0 g), 150 °C, 2.0 MPa H2, 4 h. <C> Image 7 <C> Image 8 <C> > 99 ± 0 <C> > 99 ± 0 <C> 93.9 ± 1.0 <R>  <C> 5 [NOTE] catalyst (0.05 g), substrate (0.2 g), ethanol (4.0 g), 150 °C, 2.0 MPa H2, 4 h. <C> Image 9 <C> Image 10 <C> > 99 ± 0 <C> > 99 ± 0 <C> 98.6 ± 1.0 <R>  <C> 6 [NOTE] catalyst (0.05 g), substrate (0.2 g), ethanol (4.0 g), 150 °C, 2.0 MPa H2, 4 h. <C> Image 11 <C> Image 12 <C> > 99 ± 0 <C> > 99 ± 0 <C> 92.7 ± 1.2 <R>  <C> 7 [NOTE] catalyst (0.05 g), substrate (0.2 g), ethanol (4.0 g), 150 °C, 2.0 MPa H2, 4 h. <C> Image 13 <C> Image 14 <C> > 99 ± 0 <C> > 99 ± 0 <C> 97.8 ± 1.0 <R>  <C> 8 [NOTE] catalyst (0.05 g), substrate (0.2 g), ethanol (4.0 g), 150 °C, 2.0 MPa H2, 4 h. <C> Image 15 <C> Image 16 <C> trace <C> trace <C> -- <Cap> Hydrodeoxygenation performance of lignin derivatives over NiIn2/GaMFI catalyst. </Cap> ",
        "single_head_table": [
          [
            "Entry",
            "Substrate",
            "Product",
            "Conversion (%)",
            "Selectivity (%)",
            "Selectivity (%)"
          ],
          [
            "1 [NOTE] catalyst (0.05 g), substrate (0.2 g), ethanol (4.0 g), 130 °C, 1.5 MPa H2, 4 h.",
            "Image 1",
            "Image 2",
            "> 99 ± 0",
            "> 99 ± 0",
            "> 99 ± 0"
          ],
          [
            "2 [NOTE] catalyst (0.05 g), substrate (0.2 g), ethanol (4.0 g), 130 °C, 1.5 MPa H2, 4 h.",
            "Image 3",
            "Image 4",
            "> 99 ± 0",
            "> 99 ± 0",
            "91.5 ± 1.5"
          ],
          [
            "3 [NOTE] catalyst (0.05 g), substrate (0.2 g), ethanol (4.0 g), 150 °C, 2.0 MPa H2, 4 h.",
            "Image 5",
            "Image 6",
            "> 99 ± 0",
            "> 99 ± 0",
            "89.4 ± 1.9"
          ],
          [
            "4 [NOTE] catalyst (0.05 g), substrate (0.2 g), ethanol (4.0 g), 150 °C, 2.0 MPa H2, 4 h.",
            "Image 7",
            "Image 8",
            "> 99 ± 0",
            "> 99 ± 0",
            "93.9 ± 1.0"
          ],
          [
            "5 [NOTE] catalyst (0.05 g), substrate (0.2 g), ethanol (4.0 g), 150 °C, 2.0 MPa H2, 4 h.",
            "Image 9",
            "Image 10",
            "> 99 ± 0",
            "> 99 ± 0",
            "98.6 ± 1.0"
          ],
          [
            "6 [NOTE] catalyst (0.05 g), substrate (0.2 g), ethanol (4.0 g), 150 °C, 2.0 MPa H2, 4 h.",
            "Image 11",
            "Image 12",
            "> 99 ± 0",
            "> 99 ± 0",
            "92.7 ± 1.2"
          ],
          [
            "7 [NOTE] catalyst (0.05 g), substrate (0.2 g), ethanol (4.0 g), 150 °C, 2.0 MPa H2, 4 h.",
            "Image 13",
            "Image 14",
            "> 99 ± 0",
            "> 99 ± 0",
            "97.8 ± 1.0"
          ],
          [
            "8 [NOTE] catalyst (0.05 g), substrate (0.2 g), ethanol (4.0 g), 150 °C, 2.0 MPa H2, 4 h.",
            "Image 15",
            "Image 16",
            "trace",
            "trace",
            "--"
          ]
        ],
        "full_table": [
          [
            "Entry",
            "Substrate",
            "Product",
            "Conversion (%)",
            "Selectivity (%)",
            "Selectivity (%)"
          ],
          [
            "1 [NOTE] catalyst (0.05 g), substrate (0.2 g), ethanol (4.0 g), 130 °C, 1.5 MPa H2, 4 h.",
            "Image 1",
            "Image 2",
            "> 99 ± 0",
            "> 99 ± 0",
            "> 99 ± 0"
          ],
          [
            "2 [NOTE] catalyst (0.05 g), substrate (0.2 g), ethanol (4.0 g), 130 °C, 1.5 MPa H2, 4 h.",
            "Image 3",
            "Image 4",
            "> 99 ± 0",
            "> 99 ± 0",
            "91.5 ± 1.5"
          ],
          [
            "3 [NOTE] catalyst (0.05 g), substrate (0.2 g), ethanol (4.0 g), 150 °C, 2.0 MPa H2, 4 h.",
            "Image 5",
            "Image 6",
            "> 99 ± 0",
            "> 99 ± 0",
            "89.4 ± 1.9"
          ],
          [
            "4 [NOTE] catalyst (0.05 g), substrate (0.2 g), ethanol (4.0 g), 150 °C, 2.0 MPa H2, 4 h.",
            "Image 7",
            "Image 8",
            "> 99 ± 0",
            "> 99 ± 0",
            "93.9 ± 1.0"
          ],
          [
            "5 [NOTE] catalyst (0.05 g), substrate (0.2 g), ethanol (4.0 g), 150 °C, 2.0 MPa H2, 4 h.",
            "Image 9",
            "Image 10",
            "> 99 ± 0",
            "> 99 ± 0",
            "98.6 ± 1.0"
          ],
          [
            "6 [NOTE] catalyst (0.05 g), substrate (0.2 g), ethanol (4.0 g), 150 °C, 2.0 MPa H2, 4 h.",
            "Image 11",
            "Image 12",
            "> 99 ± 0",
            "> 99 ± 0",
            "92.7 ± 1.2"
          ],
          [
            "7 [NOTE] catalyst (0.05 g), substrate (0.2 g), ethanol (4.0 g), 150 °C, 2.0 MPa H2, 4 h.",
            "Image 13",
            "Image 14",
            "> 99 ± 0",
            "> 99 ± 0",
            "97.8 ± 1.0"
          ],
          [
            "8 [NOTE] catalyst (0.05 g), substrate (0.2 g), ethanol (4.0 g), 150 °C, 2.0 MPa H2, 4 h.",
            "Image 15",
            "Image 16",
            "trace",
            "trace",
            "--"
          ]
        ]
      }
    ]
  },
  {
    "file_path": "data/xml/S2949839225000446.xml",
    "type": "rev",
    "rejected_because": "review article",
    "authors": [
      "Zormpa, Foteini",
      "Treu, Philipp",
      "Saraçi, Erisa"
    ],
    "doi": "10.1016/j.scenv.2025.100249",
    "title": "Advancing biomass valorization with zeolite catalysts: Focus on oxidative transformations ",
    "year": "2025",
    "publication": "Sustainable Chemistry for the Environment",
    "keywords": [
      "Biomass",
      "Catalysis",
      "Oxidative reactions",
      "Zeolites",
      "Hierarchical zeolites"
    ],
    "abstract": "The catalytic upgrading of biomass into high-value platform chemicals offers a promising alternative to conventional fossil-based processes, driven by the need for safer, environmentally friendly, and energy-efficient technologies. Zeolites, with their unique structural properties, high surface area, and tunable active sites, are widely used in biomass conversion processes. Metal-modified zeolites, engineered with specific functionalities, exhibit exceptional catalytic activity in key reactions such as glucose isomerization, HMF hydrogenation, fatty acid esterification, and hydrodeoxygenation of phenolics and vegetable oils. This review focuses on the role of zeolites in oxidative biomass transformations, emphasizing their effectiveness in a range of reactions, including functional group oxidation, CC epoxidation, and C-C bond cleavage. We examine the critical features of zeolites -such as porosity, acidity, and metal incorporation- that influence their catalytic performance, especially in terms of selectivity and diffusion limitations. Special attention is given to the oxidative conversion of bio-derived molecules like glucose, HMF and fatty acids into bio-derived acids and epoxides through sustainable, \"green\" routes. The review concludes by addressing current challenges and exploring future directions for optimizing zeolite-based catalysts for biomass oxidative transformations and the broader bio-based chemical industry.",
    "sections": [
      {
        "section_name": "Introduction",
        "content": [
          "Most global energy systems rely on fossil fuels, which, despite their benefits, pose significant problems such as environmental damage, scarcity, supply risks, and price instability. As non-renewable resources, their long-term availability is uncertain, and thus, more sustainable solutions for the production of fuels and chemicals have to be found [1]. In this context, biomass can be distinguished as the only current sustainable source of organic carbon for the chemical industry [2,3]. Biomass consists mainly of lignocellulosic and related materials (70–75 % of biomass), oils and fatty acids (15–20 % of biomass) and proteins (less than 5 % of biomass) [4]. Among them, lignocellulose and vegetable oils have attracted interest during the last decades due to their broad worldwide availability and their potential for producing renewable fuels and chemicals [5]. The three main components of lignocellulosic biomass are lignin (15–20 %), hemicellulose (25–35 %) and cellulose (40–50 %) [6,7]. Lignin is a 3-D macromolecule consisting mainly of three phenolic building units: sinaphyl alcohol, coniferyl alcohol, and p-coumaryl alcohol. These monomers are linked via C-O and C-C bonds, thus creating highly complex methoxylated phenylpropanoid units [8,9]. After its isolation from the other biomass components, lignin can be used for the production of polymers, such as epoxy resins, or be converted into valuable chemicals such as phenolics, aromatics or carbon materials (e.g., biochar) [10–13]. In the plant structure, lignin surrounds hemicellulose and cellulose, providing rigidity and resistance [14]. Hemicellulose polymer consists of pentoses (xylose, arabinose), hexoses (mannose, glucose, galactose), and sugar acids [15,16]. Likewise, hemicellulose can be used either directly in the production of materials (films, coatings, medical biodegradable materials, etc.) or be converted in a wide range of important chemicals such as xylitol, ethanol, furfural (FUR), 5-hydromethoxyfurfural (HMF) and more [17,18]. Cellulose is a crystalline polymer of glucose units linked by the β-glycosidic bonds, the structural modifications of which can lead to valuable products ranging from biomedical to electronics, as well as coatings, and textiles [19,20]. Important compounds, such as HMF can be derived also from glucose, that are further converted to a plethora of high value chemicals such as formic acid (FA), levulinic acid (LA), 2,5-furandicarboxylic acid (FDCA), 2,5-diformylfuran (DFF), as well as C7-C15 alkanes after aldol condensation and hydrogenation/hydrodeoxygenation [21].",
          "Vegetable oils (VOs) are historically one of the most important renewable feedstocks of the chemical industry as they are biodegradable, have low ecotoxicity and high availability. From VOs such as sunflower, soybean, castor, and palm oils, a wide range of fuels and materials can be produced [22–26]. VOs consist mainly of triglycerides, which are esters composed of a glycerol part and three fatty acids. Fatty acids can be saturated (e.g., palmitic acid, stearic acid), monounsaturated (e.g., oleic acid, palmitoleic acid) or polyunsaturated (e.g., linoleic acid, linolenic acid) [27,28]. Glycerol, obtained from the transesterification process or the hydrolysis of VOs, can be used for the production of biofuels (e.g., hydrogen and syngas, ethanol and methanol), fuel additives and polymer precursors (e.g., olefins, acrolein, propanediols) [29]. Fatty acids can also be valorized through various processes such as hydrogenation, hydrodeoxygenation, transesterification, metathesis, epoxidation, pyrolysis to industrially important materials such as lubricants, biofuels, bio-composites, and chemicals [30–37]. The use of catalysts is crucial for these reactions as well as for lignocellulose conversion. Catalysts can improve reaction rates and product selectivity and are classified into three main categories: enzymes, homogeneous and heterogeneous. Compared to the other two categories, heterogeneous catalysts have attracted the interest for industrial applications due to their chemical and thermal stability as well as easy separation from the reactant/product mixture and recyclability [38–40]. However, biomass catalytic valorization in presence of heterogeneous catalysts is accompanied from some challenges. Firstly, biomass is chemically diverse, often containing oxygen-rich functional groups that require selective transformations [41–43]. Low selectivity is often an issue with undesired side reactions, e.g., over-oxidation or epoxy hydrolysis, leading to low yields of target products [44,45]. Another challenge is that biomass may also contain impurities, like ash or metals, which complicate the catalytic processes. These impurities, together with other byproducts (e.g., water, acids, coke) can deactivate catalysts [46,47]. In addition, often encountered issue is the bulkiness of biomass molecules (e.g., lignin-derived oligomers) which struggle to access active sites in microporous catalysts [48]. Addressing these issues through efficient catalyst development may make biomass a viable resource for commodity and fine chemicals that could compete with current fossil-based strategies.",
          "One of the most important classes of heterogenous catalysts that are widely used in industry is zeolites. Generally, zeolites are crystalline aluminosilicate materials, with porous structure, high surface area, acidic-basic surface properties and high thermal stability that have found application in catalysis, adsorption-separation, and ion exchange [49–51]. Their unique properties make them highly effective in overcoming many challenges associated with biomass conversion. An overview of the role of zeolites in biomass valorization reactions is presented in Fig. 1. Significant progress has been made in recent years to develop novel zeolite catalysts with tailored characteristics, such as hierarchical porosity for enhanced accessibility, precise control over acid site properties (including concentration, type, and strength), the creation of basic sites, and the incorporation of guest metals to produce multifunctional materials. Compared to other supports, such as metal oxides and carbonaceous materials, zeolites have well-defined pore structures that enable size-selective catalysis – a crucial advantage when upgrading biomass-derived molecules with varying sizes. [52]. Moreover, their acid/basic properties can also promote reactions (e.g. dehydration, isomerization) in situ, whereas other supports often require additional acid/base additives [53,54]. This surface chemistry of zeolites is also beneficial for metal deposition, as their stable structure and strong binding of active sites generally lead to less metal leaching and thus lower deactivation rates [55].",
          "Numerous reviews are published, highlighting the role of zeolites in producing biofuels and bio-based chemicals [56–59]. While some reviews cover the entire scope of this field, others focus on specific aspects, such as the use of zeolites to catalyze lignocellulosic biomass pyrolysis [60,61], bio-oil and phenolics upgrading through deoxygenation and catalytic cracking [62–64] as well as the conversion of specific biomass derived compounds to targeted products (e.g., glucose to furans or HMF production) [65,66]. Among the catalytic processes used for biomass upgrading, oxidative transformations for producing acids and epoxides have gained significant interest, as these chemicals can act as building blocks for a renewable chemical and polymer industry. To the best of our knowledge, despite the numerous review articles related to zeolite-catalyzed reactions for biomass upgrading, oxidative transformations are barely discussed.",
          "This review article aims to present a comprehensive overview of the role of zeolites in a representative range of biomass valorization reactions, with particular focus on the oxidative transformations via greener and more sustainable pathways. Specifically, our main focus is to review oxidative reactions (oxidation of functional groups, epoxidation of double bonds, and oxidative C–C bond cleavage) in the context of biomass, more broadly defined. By covering various feedstocks (sugars, platform chemicals like HMF, lignin-derived aromatics, fatty acids/oils), we want to provide a unified view of how zeolites perform in oxidation reactions across biomass sub-fields. The article begins by examining the zeolite core properties, which often influence the types of reactions which they can effectively catalyze. Following this, a concise overview of biomass transformations involving zeolite catalysts, emphasizing oxidative processes is presented. The focus is centered on the oxidative reactions of specific functional groups and bonds, highlighting the distinctive zeolite properties and active sites required for these reactions. The intrinsic microporosity of the zeolites, while beneficial for many catalytic processes, can also pose limitations, particularly when it comes to the diffusion of large bio-molecules. To address this challenge, a discussion about the use of hierarchically structured zeolites, which feature secondary porosity (mesopores), as a potential strategy for enhancing active sites accessibility is also delivered. Through this overview, we aim to elucidate the relationship between the chemistry of various oxidative transformations and the specific properties required for effective zeolite-based catalysts. The review concludes with a discussion of current challenges and future perspectives."
        ]
      },
      {
        "section_name": "Zeolite’s structure, properties, and modifications",
        "content": [
