Repository: Iwanap1/Zeolite_TDM

# Zeolite_TDM

Work done for PhD project leading up to ESA. demonstration.ipynb goes through example workflow with JSON and XML files, however the main pipeline uses MongoDB. To use, create a .env file in root directory and enter your Elsevier API key under variable "ELSEVIER" and enter MongoDB URI under "MONGO" (optional, you can just use the JSON versions).

No data from papers is included in this repo to avoid risking copyright infringement

Corpus acquisition and Paragraph classification run fine on a CPU (16 GB), however cuda is necessary for the rest. 

LLMs need downloading seperately, be wary of this taking up a lot of space

File: data/manual_extraction_cleaned.json (part 6 of 15)
[
                    "SiO2/Al2O3": "25",
                    "M": "",
                    "Si/M": ""
                },
                "post-synthesis": [
                    {
                        "process": "calcination",
                        "did_step": "true",
                        "start_form": "",
                        "end_form": "",
                        "gas": "",
                        "gas_flow": "",
                        "heat_rate": "",
                        "temperature": "550 C",
                        "time": "5 h"
                    },
                    {
                        "process": "impregnation",
                        "did_step": "true",
                        "metal": "Mo/Co",
                        "loading": "3 wt%"
                    }
                ]
            },
            {
                "name": "Ni/Co-H-5",
                "morphological_description": "",
                "zeolite_source": {
                    "source": "commercial",
                    "did_step": "true",
                    "name": "HZSM-5",
                    "supplier": "Nankai University Catalyst Corp",
                    "form": "H",
                    "cbv": "",
                    "Si/Al": "",
                    "SiO2/Al2O3": "25",
                    "M": "",
                    "Si/M": ""
                },
                "post-synthesis": [
                    {
                        "process": "calcination",
                        "did_step": "true",
                        "start_form": "",
                        "end_form": "",
                        "gas": "",
                        "gas_flow": "",
                        "heat_rate": "",
                        "temperature": "550 C",
                        "time": "5 h"
                    },
                    {
                        "process": "impregnation",
                        "did_step": "true",
                        "metal": "Ni/Co",
                        "loading": "3 wt%"
                    }
                ]
            },
            {
                "name": "AT-HZSM-5",
                "morphological_description": "",
                "zeolite_source": {
                    "source": "commercial",
                    "did_step": "true",
                    "name": "HZSM-5",
                    "supplier": "Nankai University Catalyst Corp",
                    "form": "H",
                    "cbv": "",
                    "Si/Al": "",
                    "SiO2/Al2O3": "25",
                    "M": "",
                    "Si/M": ""
                },
                "post-synthesis": [
                    {
                        "process": "calcination",
                        "did_step": "true",
                        "start_form": "",
                        "end_form": "",
                        "gas": "",
                        "gas_flow": "",
                        "heat_rate": "",
                        "temperature": "550 C",
                        "time": "5 h"
                    },
                    {
                        "process": "solvent_etching",
                        "did_step": "true",
                        "mass_parent": "",
                        "solutes": "NaOH",
                        "solvent": "",
                        "temperature": "65 C",
                        "time": "1 h",
                        "microwave": "not used",
                        "ultrasound": "not used",
                        "repeats": ""
                    },
                    {
                        "process": "ion_exchange",
                        "did_step": "true",
                        "initial_form": "Na",
                        "final_form": "H",
                        "solutes": "NH4NO3 (1 M)",
                        "temperature": "",
                        "time": "",
                        "solvent": "",
                        "repeats": ""
                    }
                ]
            },
            {
                "name": "AT-Co/H-5",
                "morphological_description": "",
                "zeolite_source": {
                    "source": "commercial",
                    "did_step": "true",
                    "name": "HZSM-5",
                    "supplier": "Nankai University Catalyst Corp",
                    "form": "H",
                    "cbv": "",
                    "Si/Al": "",
                    "SiO2/Al2O3": "25",
                    "M": "",
                    "Si/M": ""
                },
                "post-synthesis": [
                    {
                        "process": "calcination",
                        "did_step": "true",
                        "start_form": "",
                        "end_form": "",
                        "gas": "",
                        "gas_flow": "",
                        "heat_rate": "",
                        "temperature": "550 C",
                        "time": "5 h"
                    },
                    {
                        "process": "solvent_etching",
                        "did_step": "true",
                        "mass_parent": "",
                        "solutes": "NaOH",
                        "solvent": "",
                        "temperature": "65 C",
                        "time": "1 h",
                        "microwave": "not used",
                        "ultrasound": "not used",
                        "repeats": ""
                    },
                    {
                        "process": "ion_exchange",
                        "did_step": "true",
                        "initial_form": "Na",
                        "final_form": "H",
                        "solutes": "NH4NO3 (1 M)",
                        "temperature": "",
                        "time": "",
                        "solvent": "",
                        "repeats": ""
                    },
                    {
                        "process": "impregnation",
                        "did_step": "true",
                        "metal": "Co",
                        "loading": "3 wt%"
                    }
                ]
            },
            {
                "name": "AT-Mo/Co-H-5",
                "morphological_description": "",
                "zeolite_source": {
                    "source": "commercial",
                    "did_step": "true",
                    "name": "HZSM-5",
                    "supplier": "Nankai University Catalyst Corp",
                    "form": "H",
                    "cbv": "",
                    "Si/Al": "",
                    "SiO2/Al2O3": "25",
                    "M": "",
                    "Si/M": ""
                },
                "post-synthesis": [
                    {
                        "process": "calcination",
                        "did_step": "true",
                        "start_form": "",
                        "end_form": "",
                        "gas": "",
                        "gas_flow": "",
                        "heat_rate": "",
                        "temperature": "550 C",
                        "time": "5 h"
                    },
                    {
                        "process": "solvent_etching",
                        "did_step": "true",
                        "mass_parent": "",
                        "solutes": "NaOH",
                        "solvent": "",
                        "temperature": "65 C",
                        "time": "1 h",
                        "microwave": "not used",
                        "ultrasound": "not used",
                        "repeats": ""
                    },
                    {
                        "process": "ion_exchange",
                        "did_step": "true",
                        "initial_form": "Na",
                        "final_form": "H",
                        "solutes": "NH4NO3 (1 M)",
                        "temperature": "",
                        "time": "",
                        "solvent": "",
                        "repeats": ""
                    },
                    {
                        "process": "impregnation",
                        "did_step": "true",
                        "metal": "Mo/Co",
                        "loading": "3 wt%"
                    }
                ]
            },
            {
                "name": "AT-Ni/Co-H-5",
                "morphological_description": "",
                "zeolite_source": {
                    "source": "commercial",
                    "did_step": "true",
                    "name": "HZSM-5",
                    "supplier": "Nankai University Catalyst Corp",
                    "form": "H",
                    "cbv": "",
                    "Si/Al": "",
                    "SiO2/Al2O3": "25",
                    "M": "",
                    "Si/M": ""
                },
                "post-synthesis": [
                    {
                        "process": "calcination",
                        "did_step": "true",
                        "start_form": "",
                        "end_form": "",
                        "gas": "",
                        "gas_flow": "",
                        "heat_rate": "",
                        "temperature": "550 C",
                        "time": "5 h"
                    },
                    {
                        "process": "solvent_etching",
                        "did_step": "true",
                        "mass_parent": "",
                        "solutes": "NaOH",
                        "solvent": "",
                        "temperature": "65 C",
                        "time": "1 h",
                        "microwave": "not used",
                        "ultrasound": "not used",
                        "repeats": ""
                    },
                    {
                        "process": "ion_exchange",
                        "did_step": "true",
                        "initial_form": "Na",
                        "final_form": "H",
                        "solutes": "NH4NO3 (1 M)",
                        "temperature": "",
                        "time": "",
                        "solvent": "",
                        "repeats": ""
                    },
                    {
                        "process": "impregnation",
                        "did_step": "true",
                        "metal": "Mo/Co",
                        "loading": "3 wt%"
                    }
                ]
            }
        ]
    },
    {
        "doi": "10.1016/j.micromeso.2024.113300",
        "text": "Citric acid (99.5 %), glycerol (99.0 %), and nickel(II) nitrate hexahydrate (99.99 %) were supplied by Sigma-Aldrich. Cetyltrimethylammonium bromide (CTAB), nitric acid (65 %), sodium bicarbonate (>99.7 %), sodium carbonate (>99.5 %), sodium hydroxide (>98 %), sodium sulphate (>99.0 %), and sulfuric acid (98 %) were purchased from Merck. Ammonia (99.99 %) and nitrogen (99.99 %) were supplied by SIAD and Alphagaz 1, respectively. Copper(II) nitrate hemipentahydrate (98 %) was purchased from Riedel de Haen. NaY (NaY CBV-100 Si/Al = 2.8) and NH4ZSM5 (CBV 3024E Si/Al = 15) zeolites in powder form were provided by Zeolyst International. <header>Preparation of hierarchical zeolites<text>The commercial NaY (Y_micr) and NH4ZSM5 (ZSM5_micr) zeolites were modified through a surfactant-mediated desilication treatment, optimised from a method reported in previous works, in order to obtain the hierarchical forms [30,31]. Prior to desilication, the zeolites were submitted to different pretreatments. Y_micr was acid-washed with a 10 wt% citric acid solution to fragilize the structure, using 2 mL of solution (i.e., ca. 1 mmol of citric acid) for 1 g of zeolite. After around 17 h under stirring at room temperature (RT), the solid was recovered by filtration, washed with distilled water, and dried at 110 C overnight. In the case of ZSM5_micr, before desilication, the structure was fragilized in two consecutive steps: first the zeolite was dispersed in a NaOH solution (1 M, 4 mL per gram of zeolite), stirred for 1 h at 80 C and then recovered by filtration, washed with distilled water, and dried at 110 C overnight; subsequently, the resulting powder was dispersed in a H2SO4 solution (0.6 M, 4 mL per gram of zeolite) for 3 h at 80 C, under stirring and finally recovered by filtration, washed with distilled water, and dried at 110 C overnight. The pre-treated Y and ZSM5 zeolites were then used to prepare the hierarchical structures through the surfactant-mediated desilication process. Typically, a dispersion was prepared with the ratio of 64 mL of a NaOH solution (0.37 M) and 0.7 g of CTAB for each gram of zeolite. After stirring for 20 min at RT and adjusting the pH to 11 with a 2 M HCl solution, the dispersion (ca. 25 mL) was transferred into a 50 mL stainless steel PTFE-lined autoclave and heated at 150 C under autogenous pressure for 6 h. The obtained solid was then recovered by filtration, washed with distilled water, and dried overnight at 110 C.<header>Preparation of metal-exchanged zeolites<text>For the preparation of the metal-exchanged zeolites, Ni and Cu ions were inserted into the porous structure of both parent (Y_micr and ZSM5_micr) and hierarchical zeolites (Y_hier and ZSM5_hier) via an ion-exchange procedure. In a typical procedure, 1 g of the starting zeolite was suspended in 50 mL of a solution containing both metal precursors (nitrates), each at a concentration equal to 0.001 M, and stirred at 300 rpm for 24 h at RT. The obtained solid was then recovered by filtration, washed with distilled water, dried at 80 C for 12 h, and finally calcined at 350 C for 4 h.<header>Preparation of the modified electrodes<text>In order to test the metal-exchanged zeolites as electrocatalysts for GEOR, they were used for the preparation of the zeolite-modified electrodes. A Toray carbon paper with a surface of 2 \u00d7 4 cm2 was first glued to a platinum electrode with conductive carbon cement, and then dried for 24 h at RT. Next, 20 mg of the metal-exchanged zeolite were mixed in a Nafion/water solution (180 \u03bcL of Nafion and 180 \u03bcL of type-1) and the suspension was homogenised in an ultrasonic bath for 20 min. Finally, the suspension was deposited on the Toray carbon paper and dried for 24 h at RT.",
        "samples": [
            {
                "name": "Y_micr",
                "morphological_description": "",
                "zeolite_source": {
                    "source": "commercial",
                    "did_step": "true",
                    "name": "Y_micr",
                    "supplier": "Zeolyst International",
                    "form": "Na",
                    "cbv": "CBV-100",
                    "Si/Al": "2.8",
                    "SiO2/Al2O3": "",
                    "M": "",
                    "Si/M": ""
                },
                "post-synthesis": []
            },
            {
                "name": "Y_hier",
                "morphological_description": "",
                "zeolite_source": {
                    "source": "commercial",
                    "did_step": "true",
                    "name": "Y_micr",
                    "supplier": "Zeolyst International",
                    "form": "Na",
                    "cbv": "CBV-100",
                    "Si/Al": "2.8",
                    "SiO2/Al2O3": "",
                    "M": "",
                    "Si/M": ""
                },
                "post-synthesis": [
                    {
                        "process": "solvent_etching",
                        "did_step": "true",
                        "mass_parent": "",
                        "solutes": "citric acid (10 wt%)",
                        "solvent": "(2 mL)",
                        "temperature": "room temperature",
                        "time": "17 h",
                        "microwave": "not used",
                        "ultrasound": "not used",
                        "repeats": ""
                    },
                    {
                        "process": "solvent_etching",
                        "did_step": "true",
                        "mass_parent": "",
                        "solutes": "NaOH (0.37 M) | CTAB (0.7 g)",
                        "solvent": "(64 mL)",
                        "temperature": "150 C",
                        "time": "6 h",
                        "microwave": "not used",
                        "ultrasound": "not used",
                        "repeats": ""
                    }
                ]
            },
            {
                "name": "ZSM-5_micr",
                "morphological_description": "",
                "zeolite_source": {
                    "source": "commercial",
                    "did_step": "true",
                    "name": "ZSM5_micr",
                    "supplier": "Zeolyst International",
                    "form": "NH4",
                    "cbv": "",
                    "Si/Al": "15",
                    "SiO2/Al2O3": "",
                    "M": "",
                    "Si/M": ""
                },
                "post-synthesis": []
            },
            {
                "name": "ZSM-5_hier",
                "morphological_description": "",
                "zeolite_source": {
                    "source": "commercial",
                    "did_step": "true",
                    "name": "ZSM5_micr",
                    "supplier": "Zeolyst International",
                    "form": "NH4",
                    "cbv": "",
                    "Si/Al": "15",
                    "SiO2/Al2O3": "",
                    "M": "",
                    "Si/M": ""
                },
                "post-synthesis": [
                    {
                        "process": "solvent_etching",
                        "did_step": "true",
                        "mass_parent": "",
                        "solutes": "NaOH (1 M)",
                        "solvent": "(4 mL)",
                        "temperature": "80 C",
                        "time": "1 h",
                        "microwave": "not used",
                        "ultrasound": "not used",
                        "repeats": ""
                    },
                    {
                        "process": "solvent_etching",
                        "did_step": "true",
                        "mass_parent": "",
                        "solutes": "H2SO4 (0.6 M)",
                        "solvent": "(4 mL)",
                        "temperature": "80 C",
                        "time": "3 h",
                        "microwave": "not used",
                        "ultrasound": "not used",
                        "repeats": ""
                    },
                    {
                        "process": "solvent_etching",
                        "did_step": "true",
                        "mass_parent": "",
                        "solutes": "NaOH (0.37 M) | CTAB (0.7 g)",
                        "solvent": "(64 mL)",
                        "temperature": "150 C",
                        "time": "6 h",
                        "microwave": "not used",
                        "ultrasound": "not used",
                        "repeats": ""
                    }
                ]
            },
            {
                "name": "NiCuY_micr",
                "morphological_description": "",
                "zeolite_source": {
                    "source": "commercial",
                    "did_step": "true",
                    "name": "Y_micr",
                    "supplier": "Zeolyst International",
                    "form": "Na",
                    "cbv": "CBV-100",
                    "Si/Al": "2.8",
                    "SiO2/Al2O3": "",
                    "M": "",
                    "Si/M": ""
                },
                "post-synthesis": [
                    {
                        "process": "ion_exchange",
                        "did_step": "true",
                        "initial_form": "",
                        "final_form": "NiCu",
                        "solutes": "nickel(II) nitrate hexahydrate (0.001 M) | copper(II) nitrate hemipentahydrate (0.001 M)",
                        "temperature": "80 C",
                        "time": "24 h",
                        "solvent": "",
                        "repeats": ""
                    },
                    {
                        "process": "calcination",
                        "did_step": "true",
                        "start_form": "",
                        "end_form": "",
                        "gas": "",
                        "gas_flow": "",
                        "heat_rate": "",
                        "temperature": "350 C",
                        "time": "4 h"
                    }
                ]
            },
            {
                "name": "NiCuY_hier",
                "morphological_description": "",
                "zeolite_source": {
                    "source": "commercial",
                    "did_step": "true",
                    "name": "Y_micr",
                    "supplier": "Zeolyst International",
                    "form": "Na",
                    "cbv": "CBV-100",
                    "Si/Al": "2.8",
                    "SiO2/Al2O3": "",
                    "M": "",
                    "Si/M": ""
                },
                "post-synthesis": [
                    {
                        "process": "solvent_etching",
                        "did_step": "true",
                        "mass_parent": "",
                        "solutes": "citric acid (10 wt%)",
                        "solvent": "(2 mL)",
                        "temperature": "room temperature",
                        "time": "17 h",
                        "microwave": "not used",
                        "ultrasound": "not used",
                        "repeats": ""
                    },
                    {
                        "process": "solvent_etching",
                        "did_step": "true",
                        "mass_parent": "",
                        "solutes": "NaOH (0.37 M) | CTAB (0.7 g)",
                        "solvent": "(64 mL)",
                        "temperature": "150 C",
                        "time": "6 h",
                        "microwave": "not used",
                        "ultrasound": "not used",
                        "repeats": ""
                    },
                    {
                        "process": "ion_exchange",
                        "did_step": "true",
                        "initial_form": "",
                        "final_form": "NiCu",
                        "solutes": "nickel(II) nitrate hexahydrate (0.001 M) | copper(II) nitrate hemipentahydrate (0.001 M)",
                        "temperature": "80 C",
                        "time": "24 h",
                        "solvent": "",
                        "repeats": ""
                    },
                    {
                        "process": "calcination",
                        "did_step": "true",
                        "start_form": "",
                        "end_form": "",
                        "gas": "",
                        "gas_flow": "",
                        "heat_rate": "",
                        "temperature": "350 C",
                        "time": "4 h"
                    }
                ]
            },
            {
                "name": "NiCuZSM-5_micr",
                "morphological_description": "",
                "zeolite_source": {
                    "source": "commercial",
                    "did_step": "true",
                    "name": "ZSM5_micr",
                    "supplier": "Zeolyst International",
                    "form": "NH4",
                    "cbv": "",
                    "Si/Al": "15",
                    "SiO2/Al2O3": "",
                    "M": "",
                    "Si/M": ""
                },
                "post-synthesis": [
                    {
                        "process": "ion_exchange",
                        "did_step": "true",
                        "initial_form": "",
                        "final_form": "NiCu",
                        "solutes": "nickel(II) nitrate hexahydrate (0.001 M) | copper(II) nitrate hemipentahydrate (0.001 M)",
                        "temperature": "80 C",
                        "time": "24 h",
                        "solvent": "",
                        "repeats": ""
                    },
                    {
                        "process": "calcination",
                        "did_step": "true",
                        "start_form": "",
                        "end_form": "",
                        "gas": "",
                        "gas_flow": "",
                        "heat_rate": "",
                        "temperature": "350 C",
                        "time": "4 h"
                    }
                ]
            },
            {
                "name": "NiCuZSM-5_hier",
                "morphological_description": "",
                "zeolite_source": {
                    "source": "commercial",
                    "did_step": "true",
                    "name": "ZSM5_micr",
                    "supplier": "Zeolyst International",
                    "form": "NH4",
                    "cbv": "",
                    "Si/Al": "15",
                    "SiO2/Al2O3": "",
                    "M": "",
                    "Si/M": ""
                },
                "post-synthesis": [
                    {
                        "process": "solvent_etching",
                        "did_step": "true",
                        "mass_parent": "",
                        "solutes": "NaOH (1 M)",
                        "solvent": "(4 mL)",
                        "temperature": "80 C",
                        "time": "1 h",
                        "microwave": "not used",
                        "ultrasound": "not used",
                        "repeats": ""
                    },
                    {
                        "process": "solvent_etching",
                        "did_step": "true",
                        "mass_parent": "",
                        "solutes": "H2SO4 (0.6 M)",
                        "solvent": "(4 mL)",
                        "temperature": "80 C",
                        "time": "3 h",
                        "microwave": "not used",
                        "ultrasound": "not used",
                        "repeats": ""
                    },
                    {
                        "process": "solvent_etching",
                        "did_step": "true",
                        "mass_parent": "",
                        "solutes": "NaOH (0.37 M) | CTAB (0.7 g)",
                        "solvent": "(64 mL)",
                        "temperature": "150 C",
                        "time": "6 h",
                        "microwave": "not used",
                        "ultrasound": "not used",
                        "repeats": ""
                    },
                    {
                        "process": "ion_exchange",
                        "did_step": "true",
                        "initial_form": "",
                        "final_form": "NiCu",
                        "solutes": "nickel(II) nitrate hexahydrate (0.001 M) | copper(II) nitrate hemipentahydrate (0.001 M)",
                        "temperature": "80 C",
                        "time": "24 h",
                        "solvent": "",
                        "repeats": ""
                    },
                    {
                        "process": "calcination",
                        "did_step": "true",
                        "start_form": "",
                        "end_form": "",
                        "gas": "",
                        "gas_flow": "",
                        "heat_rate": "",
                        "temperature": "350 C",
                        "time": "4 h"
                    }
                ]
            }
        ]
    },
    {
        "doi": "10.1016/j.fuel.2018.02.180",
        "text": "<header>Alkaline treatment of Y zeolite<text>Two Y zeolites with different degrees of intracrystalline mesoporosity were used. The parent zeolite was a commercial Y zeolite (CBV 760, Zeolyst International, protonic form). The modified sample was the result of the following alkaline treatment on the parent zeolite [14,27\u201329]. 10 g of zeolite were suspended in 300 mL of a NaOH solution (0.10 M) and the suspension was stirred during 15 min at room temperature. Then, a 1.00 M HCl solution was added to the suspension to reach a final pH of 2.00 in order to quench the alkaline leaching. The thus desilicated zeolite was separated from the solution by filtration and submitted to three cycles of ion exchange using 5 mL of 0.50 M NH4Cl solution per gram of zeolite. The ion-exchanged zeolite was then thoroughly washed using deionized water, dried in an oven during 16 h at 110 C and finally calcined in a muffle oven during 4 h at 550 C in order to obtain the zeolite in its acid form. The parent and desilicated zeolites were named Y-00 and Y-10, respectively. Both the modified and untreated zeolites were hydrothermally stabilized by steaming during 5 h at 788 C (100% steam). The steamed zeolites were named Y-00-S and Y-10-S, respectively, in concordance with their parent zeolites.",
        "samples": [
            {
                "name": "Y-00",
                "morphological_description": "",
                "zeolite_source": {
                    "source": "commercial",
                    "did_step": "true",
                    "name": "Y-00",
                    "supplier": "Zeolyst International",
                    "form": "protonic",
                    "cbv": "CBV 760",
                    "Si/Al": "",
                    "SiO2/Al2O3": "",
                    "M": "",
                    "Si/M": ""
                },
                "post-synthesis": []
            },
            {
                "name": "Y-10",
                "morphological_description": "",
                "zeolite_source": {
                    "source": "commercial",
                    "did_step": "true",
                    "name": "Y-00",
                    "supplier": "Zeolyst International",
                    "form": "protonic",
                    "cbv": "CBV 760",
                    "Si/Al": "",
                    "SiO2/Al2O3": "",
                    "M": "",
                    "Si/M": ""
                },
                "post-synthesis": [
                    {
                        "process": "solvent_etching",
                        "did_step": "true",
                        "mass_parent": "",
                        "solutes": "NaOH (0.10 M)",
                        "solvent": "(300 mL)",
                        "temperature": "room temperature",
                        "time": "15 min",
                        "microwave": "not used",
                        "ultrasound": "not used",
                        "repeats": ""
                    },
                    {
                        "process": "ion_exchange",
                        "did_step": "true",
                        "initial_form": "",
                        "final_form": "NH4",
                        "solutes": "NH4Cl (0.50 M)",
                        "temperature": "",
                        "time": "",
                        "solvent": "(5 mL)",
                        "repeats": ""
                    },
                    {
                        "process": "calcination",
                        "did_step": "true",
                        "start_form": "NH4",
                        "end_form": "H",
                        "gas": "",
                        "gas_flow": "",
                        "heat_rate": "",
                        "temperature": "550 C",
                        "time": "4 h"
                    }
                ]
            },
            {
                "name": "Y-00-S",
                "morphological_description": "",
                "zeolite_source": {
                    "source": "commercial",
                    "did_step": "true",
                    "name": "Y-00",
                    "supplier": "Zeolyst International",
                    "form": "protonic",
                    "cbv": "CBV 760",
                    "Si/Al": "",
                    "SiO2/Al2O3": "",
                    "M": "",
                    "Si/M": ""
                },
                "post-synthesis": [
                    {
                        "process": "steam treatment",
                        "did_step": "true",
                        "mass_parent": "",
                        "gas": "steam (100%)",
                        "temperature": "788 C",
                        "time": "5 h",
                        "pressure": "",
                        "WHSV": "",
                        "additives": ""
                    }
                ]
            },
            {
                "name": "Y-10-S",
                "morphological_description": "",
                "zeolite_source": {
                    "source": "commercial",
                    "did_step": "true",
                    "name": "Y-00",
                    "supplier": "Zeolyst International",
                    "form": "protonic",
                    "cbv": "CBV 760",
                    "Si/Al": "",
                    "SiO2/Al2O3": "",
                    "M": "",
                    "Si/M": ""
                },
                "post-synthesis": [
                    {
                        "process": "solvent_etching",
                        "did_step": "true",
                        "mass_parent": "",
                        "solutes": "NaOH (0.10 M)",
                        "solvent": "(300 mL)",
                        "temperature": "room temperature",
                        "time": "15 min",
                        "microwave": "not used",
                        "ultrasound": "not used",
                        "repeats": ""
                    },
                    {
                        "process": "ion_exchange",
                        "did_step": "true",
                        "initial_form": "",
                        "final_form": "NH4",
                        "solutes": "NH4Cl (0.50 M)",
                        "temperature": "",
                        "time": "",
                        "solvent": "(5 mL)",
                        "repeats": ""
                    },
                    {
                        "process": "calcination",
                        "did_step": "true",
                        "start_form": "NH4",
                        "end_form": "H",
                        "gas": "",
                        "gas_flow": "",
                        "heat_rate": "",
                        "temperature": "550 C",
                        "time": "4 h"
                    },
                    {
                        "process": "steam treatment",
                        "did_step": "true",
                        "mass_parent": "",
                        "gas": "steam (100%)",
                        "temperature": "788 C",
                        "time": "5 h",
                        "pressure": "",
                        "WHSV": "",
                        "additives": ""
                    }
                ]
            }
        ]
    },
    {
        "doi": "10.1016/j.micromeso.2023.112486",
        "text": "The chemicals in this research including ammonium bifluoride (NH4HF2, Merck Chemical Co.), iron (III) nitrate (Fe(NO3)3.9H2O, Merck Chemical Co.), gallium (III) nitrate (Ga(NO3)3. XH2O, Sigma-Aldrich Chemical Co.), cerium (III) nitrate (Ce(NO3)3.6H2O, Merck Chemical Co.), lanthanum (III) nitrate (La(NO3)3.6H2O, Merck Chemical Co.), zirconium (IV) oxynitrate hydrate (ZrO(NO3)2. xH2O, Sigma-Aldrich Chemical Co.), and ammonium nitrate (NH4NO3, Merck Chemical Co.) were of analytical grade and used as received. <header>Modification method for dealumination of zeolite and incorporation of metal<text>The parent Na-ZSM-5 zeolite catalyst with a Si/Al ratio of 120 was obtained from The Research Institute of Petroleum Industry (RIPI). Before use, the parent Na-ZSM-5 zeolite catalyst (coded as \u201cparent\u201d) was converted to the ammonium form of zeolite (NH4-ZSM-5) by three consecutive ion exchange steps using 2.0 M NH4NO3 solution ( 1 g Z e o l i t e 20 m l N H 4 N O 3 ) for 3 h at 75 C. The powder was then calcined for 4 h at 550 C to obtain the H-form zeolite (H-ZSM-5). The M/ZSM-5 catalysts (M: Fe, Ga, Zr, Ce, and La) were synthesized by treating the parent with NH4HF2/metal solution. The experiment is described using Fe metal as an example. A mixture with a 2:3 M ratio of Fe(NO3)3: NH4HF2 and Fe/Al ratio of 1 was dispersed in 250 ml of deionized water and the dispersion obtained was then added to a known amount of the parent powder. After stirring for 10 min, a uniform solution was obtained, which was refluxed for 24 h at 90 C at 240 rpm under the lab hood. After cooling the mixture at ambient temperature, the solid was filtered, washed thoroughly with hot deionized water, and dried at 100 C for 4 h. Finally, the sample was calcined at 600 C for 4 h. This catalyst was coded as Fe\u2013F-Z, based on the metal name-F-Z (Metal-F-Z).",
        "samples": [
            {
                "name": "Parent",
                "morphological_description": "",
                "zeolite_source": {
                    "source": "commercial",
                    "did_step": "true",
                    "name": "Na-ZSM-5",
                    "supplier": "The Research Institute of Petroleum Industry",
                    "form": "Na",
                    "cbv": "",
                    "Si/Al": "120",
                    "SiO2/Al2O3": "",
                    "M": "",
                    "Si/M": ""
                },
                "post-synthesis": [
                    {
                        "process": "ion_exchange",
                        "did_step": "true",
                        "initial_form": "Na",
                        "final_form": "NH4",
                        "solutes": "NH4NO3 (2.0 M)",
                        "temperature": "75 C",
                        "time": "3 h",
                        "solvent": "(20 mL)",
                        "repeats": "3"
                    },
                    {
                        "process": "calcination",
                        "did_step": "true",
                        "start_form": "NH4",
                        "end_form": "H",
                        "gas": "",
                        "gas_flow": "",
                        "heat_rate": "",
                        "temperature": "550 C",
                        "time": "4 h"
                    }
                ]
            },
            {
                "name": "Ga-F-Z",
                "morphological_description": "",
                "zeolite_source": {
                    "source": "commercial",
                    "did_step": "true",
                    "name": "Na-ZSM-5",
                    "supplier": "The Research Institute of Petroleum Industry",
                    "form": "Na",
                    "cbv": "",
                    "Si/Al": "120",
                    "SiO2/Al2O3": "",
                    "M": "",
                    "Si/M": ""
                },
                "post-synthesis": [
                    {
                        "process": "ion_exchange",
                        "did_step": "true",
                        "initial_form": "Na",
                        "final_form": "NH4",
