Repository: Iwanap1/Zeolite_TDM

# Zeolite_TDM

Work done for PhD project leading up to ESA. demonstration.ipynb goes through example workflow with JSON and XML files, however the main pipeline uses MongoDB. To use, create a .env file in root directory and enter your Elsevier API key under variable "ELSEVIER" and enter MongoDB URI under "MONGO" (optional, you can just use the JSON versions).

No data from papers is included in this repo to avoid risking copyright infringement

Corpus acquisition and Paragraph classification run fine on a CPU (16 GB), however cuda is necessary for the rest. 

LLMs need downloading seperately, be wary of this taking up a lot of space

File: data/parsed.json (part 6 of 18)
[
          "Zeolites are crystalline aluminosilicate materials typically consisting of SiO4 and AlO4 tetrahedra linked by bridging oxygen atoms, forming secondary building units (SBUs). The SBUs, as shown in Fig. 2, are then organized in more complex structures (e.g., sodalite cages, hexagonal prisms) and finally create 3D frameworks [67–69]. Zeolite frameworks exhibit different sizes, shapes, and connectivity of channels, with pore sizes can range from 0.30 to 0.45 nm for eight-membered ring pores, to 0.8 nm for 12 or 14-membered ring pores [70,71]. Zeolites framework topologies have been classified by the International Zeolite Association (IZA), with a unique three-letter code for each topology [72]. Among the most widely used zeolites in the chemical and petrochemical industries are ZSM-5 (MFI topology), zeolites Y and X (FAU topology), Mordenite (MOR topology), Beta (BEA topology), Chabazite (CHA topology), and Ferrierite (FER topology) [73]. Most of them have been used for the Fluid Catalytic Cracking (FCC) process as well as other reactions such as phenol hydroxylation, ethylbenzene alkylation and olefin epoxidation [74–76]. For the FFC process primarily USY zeolite is used, with this application constituting more than 95 % of the overall zeolite catalyst consumption worldwide. Propylene epoxidation towards propylene oxide formation is also an important process by BASF-Dow joint venture, which employs a zeolite of framework structure type MWW, modified with Ti and Zn, and is established for many years now. For industrial applications, zeolites are selected based on their specific characteristics regarding the structure, the morphology and the composition as well as the needs or limitations of the reaction [75].",
          "While some zeolites occur naturally, most of the technical-grade zeolites are synthesized through methods such as hydrothermal synthesis (the most common approach), solvothermal synthesis in non-aqueous solvent medium, ionothermal synthesis in the absence of solvent, or microwave assisted conventional method [77]. In the zeolite framework, the replacement of the Si4 + cation in the tetrahedral position by Al3+ results in an excess of negative charge, which is usually compensated by inorganic cations or protons (e.g., Na+, K+, Mg2+, NH4+, H+). When protons act as compensating cations, a hydroxyl group is formed between Si and Al atoms, Si-(OH)-Al, which catalytically behave as Brønsted acid site (BAS). For zeolites with a high Si/Al ratio, the thermal stability and hydrophobicity of zeolite structure tend to increase, while low-silicon zeolites are more hydrophilic and have increased ion exchange capacity [78,79]. In addition to Brønsted acid sites, zeolites are also characterized by Lewis acidity. Lewis acid sites (LAS) can be generated through the post-synthesis modifications such as steaming, calcination at high temperature, and acid or base leaching. These treatments lead to the hydrolysis of the framework Si-O-Al bonds, partial removal of aluminum, and the formation of ‘extra-framework aluminum’ (EFAl) species [80,81]. Alternatively, LAS can be generated by isomorphous substitution, where Al atoms in the zeolite framework are replaced by other tetravalent or pentavalent metal atoms, such as titanium, tin, zirconium, iron, vanadium and more [55,82,83]. These modifications enhance the catalytic properties of zeolites, broadening their applicability in various reactions."
        ]
      },
      {
        "section_name": "Metal-modified zeolites",
        "content": [
          "As already mentioned, in the zeolite framework Al atoms can be replaced with other metals via isomorphous substitution without any change in the topological structure, thus leading to the formation of metal-containing zeolite frameworks. The metals are fully coordinated with framework oxygen, forming Si-O-Metal linkages, and/or partially dislodged containing both framework Si-O-Metal linkages and terminal Metal-OH groups. The most common procedure for the preparation of metal-containing zeolites is by adding metal salts or metal organics to the synthesis gel during the hydrothermal procedure. Other methods include the dry-gel conversion (DGC), demetalation−metalation and inter-zeolite transformation [55]. One of the most well-known metal modified frameworks is that of TS-1 catalyst (titanium-silicalite-1), with incorporated titanium into the pure silica MFI framework, which poses unique properties especially for oxidation reactions [84–86].",
          "Except for framework metal species, extra-framework metal species that exist adjacent to the zeolite framework are also important for the catalytic transformations. These metallic sites are located on the zeolite’s channels, or pores, due to electrostatic and van der Waals interactions, or chemical interactions between the metal sites and the framework. They can be in the form of metal single sites, metal clusters or nanoparticles [87–90]. Many transition metals, such as Cu, Co, and Fe can be introduced to the zeolite surface via ion-exchange and provide well-defined acidic and redox active sites [91–93]. Noble metals are also often supported on zeolites, providing valuable catalytic activity for a range of reactions, e.g., oxidation of volatile compounds on Pt/ZSM-5 [94]. For noble metals, due to their scarcity and high cost, the creation of highly dispersed metal active sites is very important as it can reduce the required metal amount while maintaining a high catalytic activity. Noble metal cations such as Pt, Pd, Rh, Ru, and have been successfully introduced into the extra-framework positions of zeolites, presenting great catalytic activity in isomerization, oxidation, hydrogenation and deoxygenation reactions [95–99]. Metal clusters, consisting of a few atoms, are confined within zeolite crystals in channels, cages, or intersectional voids, while metal nanoparticles (NPs), with larger sizes, are usually located either on the external surface of the zeolite or close to positions where there are structural defects [100]. Compared to other supports, zeolites are particularly effective at stabilizing metal nanoparticles, preventing leaching and sintering [101]. In Fig. 3, a schematic representation of the location of metal species in framework and extra-framework positions is provided. There are varying methods for the synthesis of zeolite-supported metals, with impregnation (dry or wet), ion-exchange and deposition-precipitation being the most commonly used [52]."
        ]
      },
      {
        "section_name": "Hierarchically structured zeolites",
        "content": [
          "In the conversion of large substrates, mass transport limitations can negatively impact the reaction rate, as the majority of active metal sites in conventional zeolites are confined within their microporous (< 2 nm) structures [102]. For zeolites with larger crystal sizes in the micrometer range, the contribution of the external surface and the associated active sites is usually minimal. Decreasing the crystal size (e.g., zeolite nanocrystals of ≤200 nm) increases the share of the external surface area, which can improve both the catalytic activity and catalyst lifetime [103]. However, controlling the crystal size remains challenging, and separating small zeolite crystals from the reaction mixture by filtration is difficult due to their colloidal properties. To enhance accessibility to the active sites and reduce steric hindrance, alternative strategies include the synthesis of zeolitic materials that feature mesopores in addition to their typical micropores [104,105]. A schematic representation of the main hierarchical zeolite structures compared to conventional microporous zeolites is displayed in Fig. 4. Hierarchical zeolites have already found application in industrially relevant reactions such as: alcohol dehydration, catalytic cracking, benzene alkylation, methanol to hydrocarbons (MTH) and olefin hydro-isomerization [106–113].",
          "Hierarchical zeolites can be prepared according to various synthesis procedures, with the most common methods being soft templating, hard templating, zeolitization of mesoporous silicates (e.g., MCM-41, SBA-15), desilication and dealumination [114]. In templating-based methods, hierarchy is created during the synthesis process by using templating materials that promote the formation of larger pores. Then the material is calcined at high temperatures in air to remove the template, leaving only the zeolitic framework. In soft templating, surfactants or block co-polymers are typically used to guide the formation of mesopores [115–117]. Hard templating involves the use of various types of carbon materials such as carbon nanotubes and carbon nanofibers to create the desired porous structure [118–122]. Less common templates are metal nanocrystals or nanoparticles [123,124], as well as other macro-templates, such as bacterial threads, natural sponges, and leaves of plants [125–127], offering an alternative route for hierarchical zeolite fabrication.",
          "Mesoporous structures with amorphous walls, such as SBA-15 and MCM-41, can be transformed into crystalline zeolitic structures through a process known as zeolitization. This approach allows for the preparation of zeolite structures with intercrystalline mesopores, which can improve the accessibility of active sites and enhance catalytic performance. Two main procedures are typically used to achieve the crystallization: vapor phase transport (VPT) and steam assisted conversion (SAC). In VPT, both water and a structure-directing agent (SDA) are vaporized and interact with the initial material, promoting zeolite crystallization. In contrast, the SAC method involves only water in the liquid phase, while the SDA is contained in solid gel phase, guiding the formation of the zeolitic structure [128].",
          "Another strategy to enhance the porosity of zeolite materials is through demetalation, a method that introduces additional porosity by selectively removing metal atoms from zeolite’s framework. This can be achieved through dealumination or desilication procedures. Dealumination is a post-synthesis method that removes aluminum from the zeolite structure and can be achieved by steaming, acid leaching (e.g., HNO3, H2SO4, HCl or organic acids) or other chemical treatments [129,130]. While dealumination increases porosity, it can also affect the acidic properties of zeolite, often leading to a decrease in surface acidity due to the Al framework extraction [131]. Desilication is defined as the extraction of silicon by using an alkaline medium [132–134]. This technique has been known to yield lower Si/Al ratios with only small changes in framework acidity. Extraction of silicon atoms leads to a significant amount of extra porosity, which starts in the boundaries or defect sites of the zeolite crystals and preserve the structural integrity. The formed mesopores are interconnected, enhancing their accessibility from the external surface of zeolite and improving mass transport properties [130].",
          "Two -dimensional zeolites, composed of thin nanosheet layers up to 3 nm in thickness, have also attracted the interest as catalytic materials that can mitigate diffusion limitations. They can self-assemble into various hierarchical structures, including disordered unilamellar assemblies, ordered multilamellar stack or pillared frameworks [135,136]. These two-dimensional zeolites offer significant advantages in terms of accessibility to active sites and catalytic performance due to their unique structural characteristics. There are varying methods for the synthesis of zeolite nanosheets, with the most common being crystallization from unique organic structural directing agents [135], additive-assisted synthesis with the use of organic and inorganic compounds (e.g., urea and fluorinated surfactants) [137], seed-directed synthesis [138] and exfoliation of layered zeolites precursors by post-synthesis treatment [139]."
        ]
      },
      {
        "section_name": "Zeolites in biomass valorization reactions",
        "content": [
          "Over the last years, the use of zeolitic materials in biomass valorization reactions has gained increased attention, especially due to zeolite’s special features such as shape-selectivity, acidity and thermal stability [140,141]. According to the existing literature summarized in Table 1, modified zeolites have been employed in various important reactions, including glucose isomerization-dehydration, LA hydrogenation, sugars esterification, aldol condensation, and hydrodeoxygenation (HDO).",
          "One of the most important transformations in biomass valorization is the conversion of glucose to HMF and LA, which are important platform molecules for biopolymer synthesis. The process typically involves a multi-step reaction, starting with glucose isomerization to fructose, followed by fructose dehydration. While glucose isomerization to fructose was conventionally catalyzed by enzymes, the use of heterogeneous catalysts offers advantages such as milder reaction conditions and catalyst reusability [142–144]. Tin-containing zeolites, particularly Sn-Beta, have shown great activity for glucose isomerization to fructose due to their Lewis acidity [145,146]. Framework Sn sites, incorporated as tetrahedral (or T-) atoms in the zeolite framework, are considered catalytically the more active [147], and can be easily created via the solid-state incorporation of Sn into Beta zeolites [148,149]. When Brønsted acidity is present due to Al atoms in the zeolite framework, the further dehydration of fructose to HMF can be achieved. Brønsted acidic sites are known for their dehydration activity over also other alcohols and ketones [150,151]. According to Zhang et al. [152], Sn-Al-Beta catalyst with both Sn and Al framework species showed high HMF yield (54 %) which was stable after 5 cycles and catalyst regeneration. Sn-Beta zeolites have been found also effective to catalyze the cycloaddition of isoprene and methyl acrylate for the production of bio-derived monomers [149]. Zeolites with surface metal species, such as those containing Cr, Fe, or Hf, have been found active for glucose and cellulose conversion to HMF [153–156]. From the same reaction path LA can be produced after the hydrolytic ring opening of HMF [157], or directly from the hydrolysis reaction of furfuryl alcohol or xylose. Zeolites with low Si/Al ratio, such as HZSM-5, have shown high activity for LA production, comparable or even better than that of the homogeneous sulfuric acid, with much better recyclability potential [158,159].",
          "Metal modified zeolites have also been used in biomass hydrogenation reactions [160,161]. One important example is LA conversion to GVL (γ-valerolactone), a value-added platform chemical for the production of biofuels, fuel additives, and polymers [162]. Ruthenium and nickel supported zeolites have shown good activity during LA hydrogenation to GVL at temperatures ranging from 100 to 220 °C under H2 atmosphere [163,164]. Zeolite acidity can facilitate the dehydration step of 4-hydroxypentanoic acid, which is formed after LA hydrogenation and is the main intermediate in GVL synthesis. The beneficial role of acid sites of zeolites was evident in LA hydrogenation at 100 °C, where Ru/HZSM-5 presented much higher GVL yield compared to RuO2 deposited on carbon-based supports [163]. Zirconium supported zeolites have been used for FUR transformation to GVL, employing alcohols as hydrogen donors under N2 atmosphere, with excellent results at temperatures between 150 and 180 °C [165,166]. As it was revealed, ZrP-modified H-ZSM-5 catalyst showed almost complete FUR conversion and over 90 % GVL yield in the first run. However, the catalyst activity was decreased after four runs due to the formation of carbon deposits, which easily blocked the zeolite micropores and obstructed access to active sites [166].",
          "Esterification reactions are important for the production of chemicals and biofuels from biomass-derived molecules [167,168]. For example, methyl levulinate, a fuel additive that is used in the food, polymer and pharmaceutical industries, can be produced from the reaction of sugars with methanol [169]. According to Li et al. [170], the hybrid zirconia-modified zeolite HY (ZrY6), which possesses both acid and basic sites, could effectively convert a range of sugars including glucose, mannose, galactose and sucrose to methyl levulinate at 180 °C. Compared to ZrO2, which promotes isomerization of glucose to fructose through its basic sites, the acidity provided by HY support could facilitate the subsequent dehydration, esterification and rehydration reactions. Under similar reaction conditions, the moderate acidity of silicoaluminophosphate (SAPO) based zeolite zirconia composites enhanced ethyl levulinate synthesis from furfuryl alcohol, resulting in much higher conversion and product yield compared to t-ZrO2 [171]. SAPO-type zeolites, while important in other biomass conversions (e.g. hydrodeoxygenation), have seen little application in oxidative biomass valorization. From the esterification reaction of fatty acids green biodiesel is produced [172]. Zeolites H-Y and ZSM-5 have been successfully utilized for linoleic acid and palmitic acid esterification with methanol, at 60–180 °C, presenting almost complete conversion and high product yield (∼70–80 %) even after 5 catalytic cycles. Here, pore size and the hydrophobicity/hydrophilicity balance were critical for the efficient product formation [173,174]. It was shown that the use of HZSM-5–50 resulted in very low conversion (lower than 10 %), which was slightly improved in the case of H-ZSM-5–30 and H-Y-5.2 (20–27 % conversion). The H-Y-60 catalyst, with higher average pore size, large cavities and more hydrophobic surface, showed full conversion (100 %) [173].",
          "Aldol condensation of aldehydes and ketones is another important reaction for producing biofuels. While homogeneous sodium hydroxide aqueous solutions are very effective for aldol condensation [175], zeolites with both acidic and basic properties have been successfully used as alternatives [176,177]. Kubička and co-workers [178], tested different structural types, including H-ZSM-5, H-BEA, H-MOR and H-USY, for the condensation of FUR with acetone. Among these, H-BEA owning a wide pore, three-dimensional crystalline framework, exhibited the best catalytic performance producing high amounts of condensation products after 2 h reaction at 100 °C. Unlike materials with basic character that result in the formation of only the first condensation C8 product, FAc, Brønsted acid sites of H-BEA contributed to the formation of also the second condensation C8 product, (Fac)2, due to the dimerization of the olefinic FAc on the acid sites.",
          "Finally, zeolites have presented great performance in HDO reactions, which are crucial for upgrading pyrolysis oils and fatty acids. Pyrolysis oils, derived from lignocellulose pyrolysis at elevated temperatures in the absence of oxygen, contain a mixture of phenolic compounds, alkoxy-aromatics and monolignols, with high water content that limit their use in the production of fuels [179]. The utilization of zeolites in the step of pyrolysis can enhance the formation of aromatic hydrocarbons [180]. Appropriate zeolite topology and acidity can promote the formation of bio-oils enriched in monoaromatic compounds, without further condensation into PAHs (polyaromatic hydrocarbons) [181]. However, due to the low organic fraction of bio-oils and rapid catalyst deactivation, ex-situ upgrading of the pyrolysis oils is often preferred. Metals such as nickel, iron, palladium supported on acidic materials have shown great catalytic activity in HDO reaction of biomass derived oils [182–185]. Especially nickel modified zeolites showed impressive results in phenolics HDO, resulting in high deoxygenation degree and cyclohexane/methyl-cyclohexane selectivity [185,186]. The Ni-ITQ-2 composite achieved 99 % yield of methylcyclohexane from m-cresol (a lignin-derived phenolic). Additionally, zeolite acid-base sites can catalyze the isomerization of long-chain alkanes produced during fatty acid HDO, leading to the formation of iso-alkanes, which are valuable components in second-generation biodiesel production [187–189]."
        ]
      },
      {
        "section_name": "The use of zeolites in oxidative biomass transformations",
        "content": [
          "During the recent years, oxidative reactions of biomass have attracted the interest as important pathways for producing valuable intermediates used in the food, chemical and polymer industries. As presented in Fig. 5, oxidative transformations of biomass derived molecules can be broadly divided into three main categories: i) oxidation of functional groups, ii) epoxidation of carbon-carbon double (CC) bonds, and iii) oxidative cleavage of carbon-carbon bonds.",
          "Regarding the oxidation of functional groups, much of the focus has been on glucose and HMF. Both these molecules contain -OH and -CHO groups that can be oxidized towards carboxyl (-COOH) groups. From glucose oxidation, important organic acids such as gluconic acid (GOA), glucuronic acid (GUA) and glucaric acid (GAA) can be produced. Especially GOA has found extensive application as food additive, in pharmaceuticals and polymers, and as cement additive in construction industries. Following the conventional practice, GOA and GAA can be produced by biochemical oxidation using fungi, bacteria, enzymes or chemically by using nitric acid. However, these strategies suffer from low productivity, lack of catalyst recyclability and environmental pollution [190]. In the polymer industry, HMF oxidation to FDCA has opened new opportunities for the production of bio-based polymers, as FDCA is an important substitute for a variety of petrochemicals, such as terephthalic and adipic acid [191,192]. In addition to FDCA, HMF can be partially oxidized to DFF, an important intermediate for the synthesis of ligands, pesticide, antifungal agents, fluorescent materials and polymeric materials [193,194].",
          "Regarding the epoxidation of fatty acids, which are the major component of VOs, they contain CC bonds that can be epoxidized towards derivatives used in the production of polymers, cosmetics, pharmaceuticals and lubricants. Bio-based polyols and polyurethanes can be produced from the epoxidation of fatty acids or directly from VOs [195,196]. The reaction was conventionally conducted with the use of percarboxylic acids, such as peracetic or performic acid, which can be formed in situ from hydrogen peroxide and the corresponding acid in the presence of a strong mineral acid. However, this process has many disadvantages, including low epoxide selectivity due to competing ring-opening reactions, the formation of strongly corrosive by-products, and the production of unstable and explosive peracids [197].",
          "In addition to epoxidation, fatty acids can be subjected to oxidative cleavage of CC bonds, which leads to the production of a wide range of useful bio-based mono-and di-carboxylic acids. Similar to FDCA, these acids are considered as renewable, carbon-neutral monomers for polymers production [198,199]. The direct oxidative cleavage of olefins by ozone-based methods pose significant concerns due to the risk of explosive reactions, which have been previously reported [200].",
          "Given the challenges and opportunities in these transformations, the production of biomass-derived acids and epoxidized monomers represents a pivotal area of ongoing research. The use of environmentally friendly solvents (e.g., water), “green” oxidants (e.g., O2 or aqueous solutions of peroxides) along with catalysts with stable activity and easy recyclability, is crucial for developing more sustainable technologies to the chemical industry. Zeolites, with their unique structural and chemical properties, have already found extensive use in a variety of industrial catalytic processes, and they offer significant advantages for the oxidative biomass transformations. Advances in zeolite synthesis and post-synthesis modifications enable the design of materials with tailored pore sizes, morphologies, and compositions, with tunable acidity that can be used for oxidative reactions opening the path for the establishment of new eco-friendly processes for acids and epoxides production."
        ]
      },
      {
        "section_name": "Oxidative reactions of functional groups",
        "content": [
          "The catalyst preparation method was found to have an impact on glucose oxidation under base-free aerobic conditions as demonstrated by Wolska et al. [205], who explored the impact of different synthesis methods for gold-supported zeolites. They found that deposition method can affect gold loading, particle size and the support acidity. The highest glucose conversion (91 %) and GOA selectivity (99 %) were achieved with a 2 % Au-HBeta(AP) catalyst prepared by anchoring gold species onto (3­aminopropyl)trimethoxysilane (APTMS).This method produced small and very homogeneously distributed gold nanoparticles (∼ 6 nm). In contrast, the ion-exchange method, resulting in larger nanoparticles (15–30 nm) in the Au-HBeta(IE) catalyst, allowed the simultaneous adsorption of glucose and oxygen to gold particles, thus increasing the reaction rate ( Fig. 6a). According to the proposed reaction mechanism (Fig. 6b), in the base-free oxidation, BAS can facilitate the initial glucose adsorption through the carbonyl oxygen and the protonation of the aldehyde group, emphasizing the role of BAS in the zeolite supports. This leads to the formation of a geminal diol, for which one of its -OH groups can be oxidized with the adsorbed oxygen activated on Au NPs, thus forming GOA. Catalyst stability tests showed that 2 % Au-HBeta(AP) preserved high conversion (over 75 %) and 100 % gluconic acid selectivity even after 6 catalytic cycles. The doping of Au-Beta zeolites with a second metal (Nb or Ce) presented interesting results as niobium dopant, despite acting as a structural promoter for better gold dispersion, decreased the activity of the catalyst. This result could be attributed to the very strong gold-niobium interaction that resulted in a decrease of both conversion and GOA selectivity. On the other hand, cerium nanoparticles in neighboring positions regarding gold nanoparticles probably increased the number of total active sites, and thus had a positive influence on the conversion and GOA selectivity.",
          "Another approach for glucose oxidation towards the corresponding acids is photocatalysis [206,207]. Photocatalytic conversion is considered as a promising technology for producing chemicals from biomass as the reaction is driven by solar energy, at low temperatures, atmospheric pressures, using non-toxic and low-cost catalysts [208,209]. Heterogeneous photocatalysts are mainly semiconductor materials, such as metal oxides, which are active in presence of UV or visible light [210]. Metallothioporphyrzines (MPz) have also been used in selective organic transformations due to their distinct optical and electronic properties [211,212]. The deposition of FePz(SBu)8 complex on H-ZSM-5 resulted in a highly active photocatalyst for glucose oxidation under visible light (λ ≥ 420 nm) in water. The large specific surface area and high chemical stability provided by the zeolitic support was proved beneficial as FePz(SBu)8/H-ZSM-5 achieved glucose conversion of 35.8 %, compared to the unsupported FePz(SBu)8 that had only 4.9 % conversion [212]. Other photocatalysts, such as TiO2, have also been explored for glucose oxidation [213,214]. According to Colmenares et al. [215], the use of a TiO2 supported zeolite Y catalyst, prepared by a modified sol-gel method assisted by ultrasonic irradiation, showed high GAA-GOA selectivity (68.1 %) during glucose photooxidation in a water-acetonitrile system at 30 °C. The negatively charged framework of zeolite Y and its high surface area helped to facilitate the selective photocatalytic oxidation of glucose, compared to the bulk TiO2. Under similar reaction conditions, the use of chromium-dopped TiO2/zeolite Y catalyst, prepared via the improved wet impregnation-ultrasonic irradiation method, resulted in only 7 % glucose conversion, however, carboxylic acid selectivity increased to 87 % [216].",
          "The complete oxidation of HMF to FDCA is usually conducted in presence of noble metal catalysts supported on oxides or carbon materials in basic conditions [217–219]. Similar as in glucose oxidation, a decrease of the additional base is required. According to the findings of Liao et al. [54], complete aerobic oxidation of HMF and 98 % FDCA yield were achieved, at 140 °C, with the use of 1 %Au/Sn-Beta, prepared using the sol-immobilization method. LAS generated by the incorporation of Sn4+ ions into the framework of Beta, facilitated the initial HMF adsorption via the -CHO group and the breakage of O-H bond of hydroxyl group, resulting in increased FDCA formation. The presence of both Au and Sn led to higher FDCA yield (46.7 %) compared to Au/Beta and Sn-Beta separately, suggesting a synergistic effect between Au particles and zeolite framework Sn4+ ions. Indeed, the versatility of introducing various metals (e.g., Sn, Mg, Cu) within the zeolite framework allows for tuning its acidic/basic sites, thereby improving the efficiency of additional metal active sites (e.g., Au). A comparison with other similar works that use Au supported on carbon materials and oxides, showed that Au/Sn-Beta provided higher FDCA productivity (millimoles of FDCA produced hourly per gram of noble metals), despite the lower amount of additional base that was used. Stability tests were performed with the 2 %Au/Sn-Beta, for which HMF conversion was maintained at 95–100 % even after 4 catalytic cycles, indicating a relatively stable activity for these catalysts. High HMF conversion and product selectivity were also achieved in the case of magnesium modified zeolites. According to Zhu et al. [220], the basic sites of 2 %Au/Mg-zeolites (Beta, MOR, FAU), promoted HMF oxidation under base-free conditions, achieving 98.1 % FDCA selectivity at 130 °C. The Mg2+ ions substituted into the zeolitic framework can provide the basic sites that facilitate HMF oxidation through the high HMF adsorption, even under base-free conditions [53]. Other noble metals, such as platinum and ruthenium supported on zeolites, have shown remarkable activity in HMF oxidation to FDCA [221–223]. Despite the low metal content (0.2 %), platinum nanoparticles encapsulated in the framework of Beta zeolite (0.2 %Pt@Beta) presented near-complete HMF oxidation at 90 °C in presence of O2, resulting in 99 % FDCA yield. When comparing Pt@Beta with Pt/C, despite the > 99 % HMF conversion in both cases, the carbon supported catalyst showed a FDCA yield decrease to 32 %. This dramatic difference highlights how zeolite’s confined environment suppresses over-oxidation or side reactions on Pt, whereas carbon allows unselective pathways. Additionally, the encapsulation of metal nanoparticles within zeolite Beta framework enhanced the stability of the active sites, as rare deactivation was observed after a five-run test [221].",
          "An alternative way for FDCA production is the electrochemical HMF oxidation [224,225], which usually operates at room temperature and in absence of additional oxidants, as the reaction is driven by the electric potential [226,227]. Tantisriyanurak et al. [228], reported a hybrid NiAl-MOR-CNTs catalyst for HMF oxidation, leading to complete substrate conversion and 92 % FDCA selectivity. The prepared electrode, composed of the synthesized catalyst and a Nafion binder, preserved the high catalytic activity even after several experimental cycles. MOR zeolite was used as support for the homogeneous dispersion of NiAl-LDH, forming a composite that was then calcined to produce highly dispersed metal oxides.",
          "For the partial HMF oxidation to DFF, vanadium supported zeolites have been found to selectively oxidize only the hydroxyl group of HMF, leaving the aldehyde group intact to form DFF [229,230]. A high silica MOR zeolite with isolated vanadium species was used for the aerobic oxidation of fructose, at 120–130 °C, giving 100 % fructose conversion and 96.0 % DFF yield in the presence of HCl [230]. The isolated tetrahedral [V2O8]6− species, deposited on zeolites surface, presented high activity in the oxidation of HMF to DFF and resistance to the overoxidation of fructose. The high-silica MOR framework provided satisfactory acidity for the formation of the intermediate HMF and preserved the zeolite structure under acidic conditions. Reusability tests showed that V2O5@MOR catalysts with Si/Al ratio 60 maintained a DFF yield over 90 % even after 5 catalytic tests, with preserving both the crystallinity as well as porous and morphological features. In contrast, for catalysts with low Si/Al, Al and V leaching was observed, decreasing thus DFF yield to 78.8 % after the 5 cycles. In the direct HMF aerobic oxidation to DFF at 120 °C, the use of V2O5/Cu−MOR zeolite exhibited high DFF yield (91.5 %) with 99 % conversion [231]. HMF was adsorbed on the catalyst surface and was then oxidized to DFF mainly by lattice oxygen (V5+-O2-). Due to the presence of O2, the lattice oxygen vacancies of V4+ transition active site could be re-oxidized to regenerate V5+-O2- species. According to the authors, the strong interaction between the framework Cu species with the vanadium atoms on the zeolite´s surface promoted both the activity and the stability of the supported V active sites, resulting in a good catalyst reusability. Contrary to the V2O5@MOR for which HMF conversion was decreased from 99 % to 75.4 % and DFF yield from 63.4 % to 25.8 % after 5 cycles, V2O5@Cu-MOR maintained a conversion of 99 % and a DFF yield higher than 80 %. This improvement is due to the robust and well-defined pore system of zeolite supports that stabilize metals incorporated into their framework, assuring a high dispersion of active species, i.e. V5+-O2-. In Fig. 7a schematic representation of the two pathways for HMF oxidation towards DFF and FDCA over zeolite-based catalysts is presented.",
          "The selective oxidation of the aldehyde group of HMF can lead to the formation of hydroxymethyl-2-furancarboxylic acid (HMFCA), an important compound for the synthesis of furanic polyesters [232,233]. Niobium modified zeolites with surface metal oxides (MOx@Nb-zeolite, where MOx = CoOx, MnOx or FeOx, and zeolite = USY and Beta) demonstrated great catalytic behavior in the oxidation of HMF to HMFCA, at 170 °C in presence of t-BuOOH. The catalysts, prepared via the dealumination of zeolites H-USY and H-BEA followed by impregnation with niobium ethoxide, resulted in acid-base properties and led to complete HMF conversion with 97.0 % HMFCA selectivity [233].",
          "In summary, the selective oxidation of glucose and HMF using zeolite-supported noble metals has proven to be a highly efficient and sustainable method for producing valuable bio-based chemicals such as GOA, FDCA, and DFF. The development of base-free conditions, as well as alternative methods such as photocatalysis and electrochemical oxidation, has opened new avenues for greener and more efficient biomass valorization routes. The use of zeolites as catalyst supports in these reactions offers significant advantages, including tunable acidity, high surface area, and the potential for easy catalyst recycling. In Table 2, a summary of the zeolite catalyzed oxidation reactions of glucose and HMF towards the corresponding acids is presented."
        ]
      },
      {
        "section_name": "Epoxidation of double bonds",
        "content": [
          "The conventional industrial process for the epoxidation of double bonds involves the use of highly acidic media that have many drawbacks, such as low selectivity towards the targeted epoxides, hazards associated with highly concentrated peroxides and corrosiveness issues. The use of heterogeneous catalysts based on W and Ti have shown great potential as alternatives, offering high product yields and/or selectivity under mild conditions [234–236]. In the early 1980s, EniChem's discovery of TS-1 zeolite enabled the development of a new approach for the selective epoxidation of propylene. This method was using H2O2 as oxidizing agent with water being as the main byproduct, making it a more environmentally friendly alternative [237,238]. Among solid epoxidation catalysts, those based on titanium and silica are the most extensively studied as they provide a favorable balance between effective catalytic performance under mild conditions, low cost and reusability potentials due to the relatively stable Ti-O-Si bonds against leaching [234].",
          "TS-1 catalysts have demonstrated remarkable efficacy in epoxidation reactions. Wilde et al. [239], reported that the industrial TS-1 catalyst achieved methyl oleate (MO) epoxidation to epoxidized methyl oleate (EMO) with a selectivity of 87 % at 93 % conversion after 24 hours at 50 °C. Compared to other titanium-containing catalysts, such as TiOx-SiO2 and Ti-MCM-41, the tetrahedrally coordinated Ti species in TS-1 zeolite promoted H2O2 activation, thus forming Ti-OOH active sites, which could epoxidize effectively the carbon-carbon double bonds. After three catalytic runs conversion was steadily decreased while the epoxide selectivity slightly increased. However, the initial activity and selectivity of the catalyst were completely recovered by calcining TS-1 at 400 °C for 24 hours. In the same work, TS-1 was also used for the epoxidation of biodiesel (mixture of methyl oleate, methyl linolate and methyl linolenate) derived from rapeseed oil, achieving 90 % conversion with 76 % selectivity. Here it was found that TS-1 with crystallite sizes in the sub-micrometer scale and with stacked morphology exhibited a significantly higher turnover number than the industrial TS-1.",
          "The influence of Si/Ti ratio of TS-1 on the epoxidation effectiveness is significant. TS-1 catalysts with Si/Ti ratios ranging from 40 to 80 were hydrothermally synthesized and tested for the epoxidation reaction of soybean oil (SO) at 60 °C [240]. Among the catalysts, TS-1–40 (Si/Ti ratio of 40) demonstrated the best performance, with 40.9 % conversion and 88.2 % selectivity towards epoxidized soybean oil (ESO). The higher amount of framework titanium species in TS-1–40 improved reactant conversion and epoxy-product formation. Although the TiO2 catalysts also presented high catalytic activity, they showed severe decomposition of H2O2, limiting their use in industrial applications. Additionally, TS-1–40 showed excellent reusability after high-temperature calcination, making it a viable candidate for scaling up clean, acid-free epoxidation processes for ESO production.",
