Repository: Iwanap1/Zeolite_TDM

# Zeolite_TDM

Work done for PhD project leading up to ESA. demonstration.ipynb goes through example workflow with JSON and XML files, however the main pipeline uses MongoDB. To use, create a .env file in root directory and enter your Elsevier API key under variable "ELSEVIER" and enter MongoDB URI under "MONGO" (optional, you can just use the JSON versions).

No data from papers is included in this repo to avoid risking copyright infringement

Corpus acquisition and Paragraph classification run fine on a CPU (16 GB), however cuda is necessary for the rest. 

LLMs need downloading seperately, be wary of this taking up a lot of space

File: data/manual_extraction.json (part 7 of 15)
[
                    "SiO2/Al2O3": "",
                    "M": "",
                    "Si/M": ""
                },
                "post-synthesis": [
                    {
                        "process": "ion_exchange",
                        "did_step": "true",
                        "initial_form": "Na",
                        "final_form": "NH4",
                        "solutes": "NH4NO3 (2.0 M)",
                        "temperature": "75 C",
                        "time": "3 h",
                        "solvent": "",
                        "repeats": "3"
                    },
                    {
                        "process": "calcination",
                        "did_step": "true",
                        "start_form": "NH4",
                        "end_form": "H",
                        "gas": "",
                        "gas_flow": "",
                        "heat_rate": "",
                        "temperature": "550 C",
                        "time": "4 h"
                    },
                    {
                        "process": "solvent_etching",
                        "did_step": "true",
                        "mass_parent": "",
                        "solutes": "Ga(NO3)3 (2:3 M ratio of Ge(NO3)3: NH4HF2, Ge/Al ratio of 1) | NH4HF2 (2:3 M ratio of Ge(NO3)3: NH4HF2)",
                        "solvent": "",
                        "temperature": "90 C",
                        "time": "24 h",
                        "microwave": "not used",
                        "ultrasound": "not used",
                        "repeats": ""
                    },
                    {
                        "process": "calcination",
                        "did_step": "true",
                        "start_form": "",
                        "end_form": "",
                        "gas": "",
                        "gas_flow": "",
                        "heat_rate": "",
                        "temperature": "600 C",
                        "time": "4 h"
                    }
                ]
            },
            {
                "name": "Fe-F-Z",
                "morphological_description": "",
                "zeolite_source": {
                    "source": "commercial",
                    "did_step": "true",
                    "name": "Na-ZSM-5",
                    "supplier": "The Research Institute of Petroleum Industry",
                    "form": "Na",
                    "cbv": "",
                    "Si/Al": "120",
                    "SiO2/Al2O3": "",
                    "M": "",
                    "Si/M": ""
                },
                "post-synthesis": [
                    {
                        "process": "ion_exchange",
                        "did_step": "true",
                        "initial_form": "Na",
                        "final_form": "NH4",
                        "solutes": "NH4NO3 (2.0 M, 20 mL)",
                        "temperature": "75 C",
                        "time": "3 h",
                        "solvent": "",
                        "repeats": "3"
                    },
                    {
                        "process": "calcination",
                        "did_step": "true",
                        "start_form": "NH4",
                        "end_form": "H",
                        "gas": "",
                        "gas_flow": "",
                        "heat_rate": "",
                        "temperature": "550 C",
                        "time": "4 h"
                    },
                    {
                        "process": "solvent_etching",
                        "did_step": "true",
                        "mass_parent": "",
                        "solutes": "Fe(NO3)3 (2:3 M ratio of Fe(NO3)3: NH4HF2, Fe/Al ratio of 1) | NH4HF2 (2:3 M ratio of Fe(NO3)3: NH4HF2)",
                        "solvent": "",
                        "temperature": "90 C",
                        "time": "24 h",
                        "microwave": "not used",
                        "ultrasound": "not used",
                        "repeats": ""
                    },
                    {
                        "process": "calcination",
                        "did_step": "true",
                        "start_form": "",
                        "end_form": "",
                        "gas": "",
                        "gas_flow": "",
                        "heat_rate": "",
                        "temperature": "600 C",
                        "time": "4 h"
                    }
                ]
            },
            {
                "name": "La-F-Z",
                "morphological_description": "",
                "zeolite_source": {
                    "source": "commercial",
                    "did_step": "true",
                    "name": "Na-ZSM-5",
                    "supplier": "The Research Institute of Petroleum Industry",
                    "form": "Na",
                    "cbv": "",
                    "Si/Al": "120",
                    "SiO2/Al2O3": "",
                    "M": "",
                    "Si/M": ""
                },
                "post-synthesis": [
                    {
                        "process": "ion_exchange",
                        "did_step": "true",
                        "initial_form": "Na",
                        "final_form": "NH4",
                        "solutes": "NH4NO3 (2.0 M, 20 mL)",
                        "temperature": "75 C",
                        "time": "3 h",
                        "solvent": "",
                        "repeats": "3"
                    },
                    {
                        "process": "calcination",
                        "did_step": "true",
                        "start_form": "NH4",
                        "end_form": "H",
                        "gas": "",
                        "gas_flow": "",
                        "heat_rate": "",
                        "temperature": "550 C",
                        "time": "4 h"
                    },
                    {
                        "process": "solvent_etching",
                        "did_step": "true",
                        "mass_parent": "",
                        "solutes": "La(NO3)3 (2:3 M ratio of La(NO3)3: NH4HF2, La/Al ratio of 1) | NH4HF2 (2:3 M ratio of La(NO3)3: NH4HF2)",
                        "solvent": "",
                        "temperature": "90 C",
                        "time": "24 h",
                        "microwave": "not used",
                        "ultrasound": "not used",
                        "repeats": ""
                    },
                    {
                        "process": "calcination",
                        "did_step": "true",
                        "start_form": "",
                        "end_form": "",
                        "gas": "",
                        "gas_flow": "",
                        "heat_rate": "",
                        "temperature": "600 C",
                        "time": "4 h"
                    }
                ]
            },
            {
                "name": "Ce-F-Z",
                "morphological_description": "",
                "zeolite_source": {
                    "source": "commercial",
                    "did_step": "true",
                    "name": "Na-ZSM-5",
                    "supplier": "The Research Institute of Petroleum Industry",
                    "form": "Na",
                    "cbv": "",
                    "Si/Al": "120",
                    "SiO2/Al2O3": "",
                    "M": "",
                    "Si/M": ""
                },
                "post-synthesis": [
                    {
                        "process": "ion_exchange",
                        "did_step": "true",
                        "initial_form": "Na",
                        "final_form": "NH4",
                        "solutes": "NH4NO3 (2.0 M)",
                        "temperature": "75 C",
                        "time": "3 h",
                        "solvent": "(20 mL)",
                        "repeats": "3"
                    },
                    {
                        "process": "calcination",
                        "did_step": "true",
                        "start_form": "NH4",
                        "end_form": "H",
                        "gas": "",
                        "gas_flow": "",
                        "heat_rate": "",
                        "temperature": "550 C",
                        "time": "4 h"
                    },
                    {
                        "process": "solvent_etching",
                        "did_step": "true",
                        "mass_parent": "",
                        "solutes": "Ce(NO3)3 (2:3 M ratio of Ce(NO3)3: NH4HF2, Ce/Al ratio of 1) | NH4HF2 (2:3 M ratio of Ce(NO3)3: NH4HF2)",
                        "solvent": "",
                        "temperature": "90 C",
                        "time": "24 h",
                        "microwave": "not used",
                        "ultrasound": "not used",
                        "repeats": ""
                    },
                    {
                        "process": "calcination",
                        "did_step": "true",
                        "start_form": "",
                        "end_form": "",
                        "gas": "",
                        "gas_flow": "",
                        "heat_rate": "",
                        "temperature": "600 C",
                        "time": "4 h"
                    }
                ]
            },
            {
                "name": "Zr-F-Z",
                "morphological_description": "",
                "zeolite_source": {
                    "source": "commercial",
                    "did_step": "true",
                    "name": "Na-ZSM-5",
                    "supplier": "The Research Institute of Petroleum Industry",
                    "form": "Na",
                    "cbv": "",
                    "Si/Al": "120",
                    "SiO2/Al2O3": "",
                    "M": "",
                    "Si/M": ""
                },
                "post-synthesis": [
                    {
                        "process": "ion_exchange",
                        "did_step": "true",
                        "initial_form": "Na",
                        "final_form": "NH4",
                        "solutes": "NH4NO3 (2.0 M)",
                        "temperature": "75 C",
                        "time": "3 h",
                        "solvent": "(20 ml)",
                        "repeats": "3"
                    },
                    {
                        "process": "calcination",
                        "did_step": "true",
                        "start_form": "NH4",
                        "end_form": "H",
                        "gas": "",
                        "gas_flow": "",
                        "heat_rate": "",
                        "temperature": "550 C",
                        "time": "4 h"
                    },
                    {
                        "process": "solvent_etching",
                        "did_step": "true",
                        "mass_parent": "",
                        "solutes": "ZrO(NO3)2 (2:3 M ratio of ZrO(NO3)2: NH4HF2, Zr/Al ratio of 1) | NH4HF2 (2:3 M ratio of ZrO(NO3)2: NH4HF2)",
                        "solvent": "",
                        "temperature": "90 C",
                        "time": "24 h",
                        "microwave": "not used",
                        "ultrasound": "not used",
                        "repeats": ""
                    },
                    {
                        "process": "calcination",
                        "did_step": "true",
                        "start_form": "",
                        "end_form": "",
                        "gas": "",
                        "gas_flow": "",
                        "heat_rate": "",
                        "temperature": "600 C",
                        "time": "4 h"
                    }
                ]
            }
        ]
    },
    {
        "doi": "10.1016/j.fuel.2018.10.049",
        "text": "<header>Catalysts preparation<text>H5 was purchased from the Catalyst Plant of Nankai University with SiO2/Al2O3 mole ratio of 25. The catalyst was pulverized followed by calcination at 550 C for 5 h in muffle furnace to remove the template agent. According to the Fig. 1 , the H5 was modified through two steps. Firstly, the H5 was treated by 0.2 mol/L NaOH solution for 30 min in water bath at 60 C. Subsequently, the catalyst was filtered and washed with distilled water until it was neutralized. Then it was dried at 110 C for 24 h. In order to obtain the H-form zeolite, the Na-form zeolite was adopted ion exchanged with 1 mol/L NH4Cl solution. The treated H5 was named AT0.2/H5. Secondly, the zirconium nitrate pentahydrate was dissolve in 50 mL distilled water. Then the AT0.2/H5 was added to the zirconium nitrate pentahydrate solution. The mixture was ultrasonic for 3 h and then dried at 80 C for 24 h. The dried solid was calcined at 300 C for 3 h. The obtained sample was mixed with different concentrations of sulfuric acid following by drying at 110 C for 12 h, and then calcining at 600 C for 5 h. The solid acid catalyst was obtained and denoted as AT0.2/SZxH5, where x represents the molar ratio of S/Zr (S: sulfuric acid and Zr:ZrO2), that is, x = 2:1, 4:1, 6:1 and 8:1. All the catalysts were stored in dry environment to avoid water adsorption. The prepared catalysts were characterized using several analytical tools such as X-ray diffraction (XRD), N2 adsorption\u2013desorption, NH3-Temperature programmed desorption (NH3-TPD) and scanning electron microscope (SEM). The test procedure of instruments were also reported in literature [17,23\u201325].",
        "samples": [
            {
                "name": "H5",
                "morphological_description": "",
                "zeolite_source": {
                    "source": "commercial",
                    "did_step": "true",
                    "name": "H5",
                    "supplier": "",
                    "form": "H",
                    "cbv": "",
                    "Si/Al": "",
                    "SiO2/Al2O3": "25",
                    "M": "",
                    "Si/M": ""
                },
                "post-synthesis": [
                    {
                        "process": "calcination",
                        "did_step": "true",
                        "start_form": "",
                        "end_form": "",
                        "gas": "",
                        "gas_flow": "",
                        "heat_rate": "",
                        "temperature": "550 C",
                        "time": "5 h"
                    }
                ]
            },
            {
                "name": "AT0.2/H5",
                "morphological_description": "",
                "zeolite_source": {
                    "source": "commercial",
                    "did_step": "true",
                    "name": "H5",
                    "supplier": "",
                    "form": "H",
                    "cbv": "",
                    "Si/Al": "",
                    "SiO2/Al2O3": "25",
                    "M": "",
                    "Si/M": ""
                },
                "post-synthesis": [
                    {
                        "process": "calcination",
                        "did_step": "true",
                        "start_form": "",
                        "end_form": "",
                        "gas": "",
                        "gas_flow": "",
                        "heat_rate": "",
                        "temperature": "550 C",
                        "time": "5 h"
                    },
                    {
                        "process": "solvent_etching",
                        "did_step": "true",
                        "mass_parent": "",
                        "solutes": "NaOH (0.2 mol/L)",
                        "solvent": "",
                        "temperature": "60 C",
                        "time": "30 min",
                        "microwave": "not used",
                        "ultrasound": "not used",
                        "repeats": ""
                    },
                    {
                        "process": "ion_exchange",
                        "did_step": "true",
                        "initial_form": "Na",
                        "final_form": "H",
                        "solutes": "NH4Cl (1 mol/L)",
                        "temperature": "",
                        "time": "",
                        "solvent": "",
                        "repeats": ""
                    }
                ]
            },
            {
                "name": "AT0.2/SZ2:1H5",
                "morphological_description": "",
                "zeolite_source": {
                    "source": "commercial",
                    "did_step": "true",
                    "name": "H5",
                    "supplier": "",
                    "form": "H",
                    "cbv": "",
                    "Si/Al": "",
                    "SiO2/Al2O3": "25",
                    "M": "",
                    "Si/M": ""
                },
                "post-synthesis": [
                    {
                        "process": "calcination",
                        "did_step": "true",
                        "start_form": "",
                        "end_form": "",
                        "gas": "",
                        "gas_flow": "",
                        "heat_rate": "",
                        "temperature": "550 C",
                        "time": "5 h"
                    },
                    {
                        "process": "solvent_etching",
                        "did_step": "true",
                        "mass_parent": "",
                        "solutes": "NaOH (0.2 mol/L)",
                        "solvent": "",
                        "temperature": "60 C",
                        "time": "30 min",
                        "microwave": "not used",
                        "ultrasound": "not used",
                        "repeats": ""
                    },
                    {
                        "process": "ion_exchange",
                        "did_step": "true",
                        "initial_form": "Na",
                        "final_form": "H",
                        "solutes": "NH4Cl (1 mol/L)",
                        "temperature": "",
                        "time": "",
                        "solvent": "",
                        "repeats": ""
                    },
                    {
                        "process": "solvent_etching",
                        "did_step": "true",
                        "mass_parent": "",
                        "solutes": "zirconium nitrate pentahydrate (S/Zr = 2:1) | NH4HF2 (-)",
                        "solvent": "",
                        "temperature": "",
                        "time": "3 h",
                        "microwave": "not used",
                        "ultrasound": "yes",
                        "repeats": ""
                    },
                    {
                        "process": "calcination",
                        "did_step": "true",
                        "start_form": "",
                        "end_form": "",
                        "gas": "",
                        "gas_flow": "",
                        "heat_rate": "",
                        "temperature": "300 C",
                        "time": "3 h"
                    },
                    {
                        "process": "solvent_etching",
                        "did_step": "true",
                        "mass_parent": "",
                        "solutes": "H2SO4 (S/Zr = 2:1)",
                        "solvent": "",
                        "temperature": "",
                        "time": "3 h",
                        "microwave": "not used",
                        "ultrasound": "yes",
                        "repeats": ""
                    },
                    {
                        "process": "calcination",
                        "did_step": "true",
                        "start_form": "",
                        "end_form": "",
                        "gas": "",
                        "gas_flow": "",
                        "heat_rate": "",
                        "temperature": "600 C",
                        "time": "5 h"
                    }
                ]
            },
            {
                "name": "AT0.2/SZ4:1H5",
                "morphological_description": "",
                "zeolite_source": {
                    "source": "commercial",
                    "did_step": "true",
                    "name": "H5",
                    "supplier": "",
                    "form": "H",
                    "cbv": "",
                    "Si/Al": "",
                    "SiO2/Al2O3": "25",
                    "M": "",
                    "Si/M": ""
                },
                "post-synthesis": [
                    {
                        "process": "calcination",
                        "did_step": "true",
                        "start_form": "",
                        "end_form": "",
                        "gas": "",
                        "gas_flow": "",
                        "heat_rate": "",
                        "temperature": "550 C",
                        "time": "5 h"
                    },
                    {
                        "process": "solvent_etching",
                        "did_step": "true",
                        "mass_parent": "",
                        "solutes": "NaOH (0.2 mol/L)",
                        "solvent": "",
                        "temperature": "60 C",
                        "time": "30 min",
                        "microwave": "not used",
                        "ultrasound": "not used",
                        "repeats": ""
                    },
                    {
                        "process": "ion_exchange",
                        "did_step": "true",
                        "initial_form": "Na",
                        "final_form": "H",
                        "solutes": "NH4Cl (1 mol/L)",
                        "temperature": "",
                        "time": "",
                        "solvent": "",
                        "repeats": ""
                    },
                    {
                        "process": "solvent_etching",
                        "did_step": "true",
                        "mass_parent": "",
                        "solutes": "zirconium nitrate pentahydrate (-) | NH4HF2 (-)",
                        "solvent": "",
                        "temperature": "",
                        "time": "3 h",
                        "microwave": "not used",
                        "ultrasound": "yes",
                        "repeats": ""
                    },
                    {
                        "process": "calcination",
                        "did_step": "true",
                        "start_form": "",
                        "end_form": "",
                        "gas": "",
                        "gas_flow": "",
                        "heat_rate": "",
                        "temperature": "300 C",
                        "time": "3 h"
                    },
                    {
                        "process": "solvent_etching",
                        "did_step": "true",
                        "mass_parent": "",
                        "solutes": "H2SO4 (S/Zr = 4:1)",
                        "solvent": "",
                        "temperature": "",
                        "time": "3 h",
                        "microwave": "not used",
                        "ultrasound": "yes",
                        "repeats": ""
                    },
                    {
                        "process": "calcination",
                        "did_step": "true",
                        "start_form": "",
                        "end_form": "",
                        "gas": "",
                        "gas_flow": "",
                        "heat_rate": "",
                        "temperature": "600 C",
                        "time": "5 h"
                    }
                ]
            },
            {
                "name": "AT0.2/SZ6:1H5",
                "morphological_description": "",
                "zeolite_source": {
                    "source": "commercial",
                    "did_step": "true",
                    "name": "H5",
                    "supplier": "",
                    "form": "H",
                    "cbv": "",
                    "Si/Al": "",
                    "SiO2/Al2O3": "25",
                    "M": "",
                    "Si/M": ""
                },
                "post-synthesis": [
                    {
                        "process": "calcination",
                        "did_step": "true",
                        "start_form": "",
                        "end_form": "",
                        "gas": "",
                        "gas_flow": "",
                        "heat_rate": "",
                        "temperature": "550 C",
                        "time": "5 h"
                    },
                    {
                        "process": "solvent_etching",
                        "did_step": "true",
                        "mass_parent": "",
                        "solutes": "NaOH (0.2 mol/L)",
                        "solvent": "",
                        "temperature": "60 C",
                        "time": "30 min",
                        "microwave": "not used",
                        "ultrasound": "not used",
                        "repeats": ""
                    },
                    {
                        "process": "ion_exchange",
                        "did_step": "true",
                        "initial_form": "Na",
                        "final_form": "H",
                        "solutes": "NH4Cl (1 mol/L)",
                        "temperature": "",
                        "time": "",
                        "solvent": "",
                        "repeats": ""
                    },
                    {
                        "process": "solvent_etching",
                        "did_step": "true",
                        "mass_parent": "",
                        "solutes": "zirconium nitrate pentahydrate (-) | NH4HF2 (-)",
                        "solvent": "",
                        "temperature": "",
                        "time": "3 h",
                        "microwave": "not used",
                        "ultrasound": "yes",
                        "repeats": ""
                    },
                    {
                        "process": "calcination",
                        "did_step": "true",
                        "start_form": "",
                        "end_form": "",
                        "gas": "",
                        "gas_flow": "",
                        "heat_rate": "",
                        "temperature": "300 C",
                        "time": "3 h"
                    },
                    {
                        "process": "solvent_etching",
                        "did_step": "true",
                        "mass_parent": "",
                        "solutes": "H2SO4 (S/Zr = 6:1)",
                        "solvent": "",
                        "temperature": "",
                        "time": "3 h",
                        "microwave": "not used",
                        "ultrasound": "yes",
                        "repeats": ""
                    },
                    {
                        "process": "calcination",
                        "did_step": "true",
                        "start_form": "",
                        "end_form": "",
                        "gas": "",
                        "gas_flow": "",
                        "heat_rate": "",
                        "temperature": "600 C",
                        "time": "5 h"
                    }
                ]
            },
            {
                "name": "AT0.2/SZ8:1H5",
                "morphological_description": "",
                "zeolite_source": {
                    "source": "commercial",
                    "did_step": "true",
                    "name": "H5",
                    "supplier": "",
                    "form": "H",
                    "cbv": "",
                    "Si/Al": "",
                    "SiO2/Al2O3": "25",
                    "M": "",
                    "Si/M": ""
                },
                "post-synthesis": [
                    {
                        "process": "calcination",
                        "did_step": "true",
                        "start_form": "",
                        "end_form": "",
                        "gas": "",
                        "gas_flow": "",
                        "heat_rate": "",
                        "temperature": "550 C",
                        "time": "5 h"
                    },
                    {
                        "process": "solvent_etching",
                        "did_step": "true",
                        "mass_parent": "",
                        "solutes": "NaOH (0.2 mol/L)",
                        "solvent": "",
                        "temperature": "60 C",
                        "time": "30 min",
                        "microwave": "not used",
                        "ultrasound": "not used",
                        "repeats": ""
                    },
                    {
                        "process": "ion_exchange",
                        "did_step": "true",
                        "initial_form": "Na",
                        "final_form": "H",
                        "solutes": "NH4Cl (1 mol/L)",
                        "temperature": "",
                        "time": "",
                        "solvent": "",
                        "repeats": ""
                    },
                    {
                        "process": "solvent_etching",
                        "did_step": "true",
                        "mass_parent": "",
                        "solutes": "zirconium nitrate pentahydrate (Ce(NO3)3:NH4HF2 = 2:3, Ge/Al = 1) | NH4HF2 (Ce(NO3)3:NH4HF2 = 2:3)",
                        "solvent": "",
                        "temperature": "",
                        "time": "3 h",
                        "microwave": "not used",
                        "ultrasound": "yes",
                        "repeats": ""
                    },
                    {
                        "process": "calcination",
                        "did_step": "true",
                        "start_form": "",
                        "end_form": "",
                        "gas": "",
                        "gas_flow": "",
                        "heat_rate": "",
                        "temperature": "300 C",
                        "time": "3 h"
                    },
                    {
                        "process": "solvent_etching",
                        "did_step": "true",
                        "mass_parent": "",
                        "solutes": "H2SO4 (S/Zr = 8:1)",
                        "solvent": "",
                        "temperature": "",
                        "time": "3 h",
                        "microwave": "not used",
                        "ultrasound": "yes",
                        "repeats": ""
                    },
                    {
                        "process": "calcination",
                        "did_step": "true",
                        "start_form": "",
                        "end_form": "",
                        "gas": "",
                        "gas_flow": "",
                        "heat_rate": "",
                        "temperature": "600 C",
                        "time": "5 h"
                    }
                ]
            }
        ]
    },
    {
        "doi": "10.1016/j.micromeso.2023.112760",
        "text": "<header>Materials preparation<text>A commercial H-ZSM-5 sample (Grace Davison; Si/Al = 17) was used as a parent material to prepare hierarchical materials. Prior to treatment, the parent zeolite was brought into the ammonium form by three successive ion exchanges at 333 K for 6 h with 1 M NH4Cl aqueous solution (20g of solution/g of zeolite). In the first set of experiments, the concentration of NH4F solution was kept constant, and the amount of NH4-ZSM-5 was varied. In contrast, in the second set of experiments the concentration of the NH4F solution was varied, keeping the concentration of zeolite constant. Thus, not only the NH4F concentration but also the solid:liquid (zeolite:solution) ratio was varied. The first set of experiments has been performed as follows: 8 g of NH4F (98%, Sigma-Aldrich) has been dissolved in 12 g of distilled water under mechanical stirring (400 rpm) at 323 K. Then, between 1 and 4 g of NH4-ZSM-5 was introduced into the solution and let under mechanical stirring (400 rpm) for 2 h at 323 K (the following table - <R><C>[EMPTY]<C>First set of experiments<C>First set of experiments<C>First set of experiments<C>Second set of experiments<C>Second set of experiments<C>Second set of experiments<C>Second set of experiments<C>Second set of experiments<C>Second set of experiments<C>Second set of experiments<R><C>m(NH4<C>1<C>2<C>4<C>1<C>1<C>1<C>1<C>1<C>1<C>1<R><C>m(NH4<C>8<C>8<C>8<C>8<C>6<C>4<C>2<C>1<C>0.5<C>0.25<R><C>m(water) (g)<C>12<C>12<C>12<C>12<C>12<C>12<C>12<C>12<C>12<C>12<R><C>NH4<C>40<C>40<C>40<C>40.0<C>33.3<C>25.0<C>14.3<C>7.7<C>4.0<C>2.0<Cap>Amount of ZSM-5, NH44</Cap> ). Intermediate samples have been taken out after 0.5, 1.0, and 1.5 h of reaction. Finally, the resulting materials have been thoroughly washed with distilled water and dry at 373 K overnight. In the second set of experiments, between 8 and 0.25 g of NH4F (98%, Sigma-Aldrich) was dissolved in 12 g of distilled water under mechanical stirring (400 rpm) at 323 K. Then, 1 g of NH4-ZSM-5 was introduced into the solution and let under mechanical stirring (400 rpm) for 2 h at 323 K (the following table - <R><C>[EMPTY]<C>First set of experiments<C>First set of experiments<C>First set of experiments<C>Second set of experiments<C>Second set of experiments<C>Second set of experiments<C>Second set of experiments<C>Second set of experiments<C>Second set of experiments<C>Second set of experiments<R><C>m(NH4<C>1<C>2<C>4<C>1<C>1<C>1<C>1<C>1<C>1<C>1<R><C>m(NH4<C>8<C>8<C>8<C>8<C>6<C>4<C>2<C>1<C>0.5<C>0.25<R><C>m(water) (g)<C>12<C>12<C>12<C>12<C>12<C>12<C>12<C>12<C>12<C>12<R><C>NH4<C>40<C>40<C>40<C>40.0<C>33.3<C>25.0<C>14.3<C>7.7<C>4.0<C>2.0<Cap>Amount of ZSM-5, NH44</Cap>). Intermediate samples were taken out after 0.5, 1.0, and 1.5 h of reaction. The resulting materials have been thoroughly washed with distilled water and dried at 373 K overnight. The samples were denoted NH4F(X)-ZSM-5(Y)-Z, where X and Y respectively stand for the weight of NH4F and NH4-ZSM-5 in gram per 12 g of water, and Z is the reaction time in hours. The maximum yield of modified zeolite (%Ymax) has been calculated from the total amount of material collected as follow: % Y max = \u2211 m t m i n i \u00d7 100 where mt is the weight of zeolite taken for different treatment times and mini is the initial weight of zeolite.<header>Study of the influence of the weight concentration of zeolite<text>In the first part of the study, from 1 to 4 g of zeolite was treated in 20 g of a 40 wt% NH4F solution (see the following table - <R><C>[EMPTY]<C>First set of experiments<C>First set of experiments<C>First set of experiments<C>Second set of experiments<C>Second set of experiments<C>Second set of experiments<C>Second set of experiments<C>Second set of experiments<C>Second set of experiments<C>Second set of experiments<R><C>m(NH4<C>1<C>2<C>4<C>1<C>1<C>1<C>1<C>1<C>1<C>1<R><C>m(NH4<C>8<C>8<C>8<C>8<C>6<C>4<C>2<C>1<C>0.5<C>0.25<R><C>m(water) (g)<C>12<C>12<C>12<C>12<C>12<C>12<C>12<C>12<C>12<C>12<R><C>NH4<C>40<C>40<C>40<C>40.0<C>33.3<C>25.0<C>14.3<C>7.7<C>4.0<C>2.0<Cap>Amount of ZSM-5, NH44</Cap> for more details).",
        "samples": [
            {
                "name": "NH4-ZSM-5",
                "morphological_description": "",
                "zeolite_source": {
                    "source": "commercial",
                    "did_step": "true",
                    "name": "H-ZSM-5",
                    "supplier": "Grace Davison",
                    "form": "H",
                    "cbv": "",
                    "Si/Al": "17",
                    "SiO2/Al2O3": "",
                    "M": "",
                    "Si/M": ""
                },
                "post-synthesis": [
                    {
                        "process": "ion_exchange",
                        "did_step": "true",
                        "initial_form": "H",
                        "final_form": "NH4",
                        "solutes": "NH4Cl (1 M, 20 g)",
                        "temperature": "333 K",
                        "time": "6 h",
                        "solvent": "",
                        "repeats": "3"
                    }
                ]
            },
            {
                "name": "NH4F(8)-ZSM-5(1)-2",
                "morphological_description": "",
                "zeolite_source": {
                    "source": "commercial",
                    "did_step": "true",
                    "name": "H-ZSM-5",
                    "supplier": "Grace Davison",
                    "form": "H",
                    "cbv": "",
                    "Si/Al": "17",
                    "SiO2/Al2O3": "",
                    "M": "",
                    "Si/M": ""
                },
                "post-synthesis": [
                    {
                        "process": "ion_exchange",
                        "did_step": "true",
                        "initial_form": "H",
                        "final_form": "NH4",
                        "solutes": "NH4Cl (1 M, 20 g)",
                        "temperature": "333 K",
                        "time": "6 h",
                        "solvent": "",
                        "repeats": "3"
                    },
                    {
                        "process": "solvent_etching",
                        "did_step": "true",
                        "mass_parent": "1 g",
                        "solutes": "NH4HF2 (12 g water, 8 g)",
                        "solvent": "water",
                        "temperature": "323 K",
                        "time": "2 h",
                        "microwave": "not used",
                        "ultrasound": "not used",
                        "repeats": ""
                    }
                ]
            },
            {
                "name": "NH4F(6)-ZSM-5(1)-2",
                "morphological_description": "",
                "zeolite_source": {
                    "source": "commercial",
                    "did_step": "true",
                    "name": "H-ZSM-5",
                    "supplier": "Grace Davison",
                    "form": "H",
                    "cbv": "",
                    "Si/Al": "17",
                    "SiO2/Al2O3": "",
                    "M": "",
                    "Si/M": ""
                },
                "post-synthesis": [
                    {
                        "process": "ion_exchange",
                        "did_step": "true",
                        "initial_form": "H",
                        "final_form": "NH4",
                        "solutes": "NH4Cl (1 M, 20 g solution)",
                        "temperature": "333 K",
                        "time": "6 h",
                        "solvent": "",
