Repository: Iwanap1/Zeolite_TDM

# Zeolite_TDM

Work done for PhD project leading up to ESA. demonstration.ipynb goes through example workflow with JSON and XML files, however the main pipeline uses MongoDB. To use, create a .env file in root directory and enter your Elsevier API key under variable "ELSEVIER" and enter MongoDB URI under "MONGO" (optional, you can just use the JSON versions).

No data from papers is included in this repo to avoid risking copyright infringement

Corpus acquisition and Paragraph classification run fine on a CPU (16 GB), however cuda is necessary for the rest. 

LLMs need downloading seperately, be wary of this taking up a lot of space

File: data/manual_extraction_raw.json (part 7 of 12)
[
    "text": "<header>Synthesis of parent HZSM-5 zeolite<text>Parent HZSM-5 zeolite was synthesized by the hydrothermal method using tetrapropyl ammonium hydroxide (TPAOH, 25%) as a template, tetraethyl orthosilicate (TEOS, AR) as a silicon source, and aluminum isopropoxide (AIP, AR) as an aluminum source. An appropriate amount of TEOS was added dropwise to 1.0 M TPAOH solution, and then fully stirred at 35\u2103 for 2 h to form a well-mixed solution. Hydrolyzed AIP in deionized water was then slowly added to the solution. The molar ratio of the gel mixture was 1 TEOS: 0.025 AIP: 0.21 TPAOH: 36 H2O. The mixture was heated and stirred at 85\u2103 for 3 h to remove alcohol, during which time deionized water was continuously added to maintain the original water level. After that, the alcohol-free mixture was transferred into a hydrothermal crystallization kettle to be crystallized for 72 h at 170 \u2103. The crystallized product was separated by a centrifuge and then washed with deionized water to reach a neutral pH. The obtained solid was dried at 100 \u2103, and then calcined at 550 \u2103 for 6 h in a muffle to obtain the parent HZSM-5 zeolite.<header>Preparation of hierarchical HZSM-5 zeolites<text>Hierarchical HZSM-5 zeolites were prepared by NaOH leaching. Three NaOH solutions with different concentrations (0.1 M, 0.3 M and 0.5 M) were prepared to create hierarchical structures in HZSM-5 crystals. The parent HZSM-5 zeolite was added into NaOH solution at a ratio of 1 g HZSM-5 zeolite to 10 ml NaOH solution. The mixture of HZSM-5 zeolite and NaOH solution was stirred at 80 \u2103 for 2 h. After that, the zeolite was separated by a centrifuge, washed to neutrality using deionized water, and then dried at 80 \u2103 for 8 h. The dried zeolite was added into a 1.0 M NH4Cl solution at a ratio of 1 g zeolite to 10 ml NH4Cl solution, and then stirred at 80 \u2103 for 2 h. The solid was separated by a centrifuge and washed 3 times with deionized water. The washed sample was calcined at 550 \u2103 in a muffle for 6 h. The post-treated HZSM-5 zeolites were named as 0.1NaOHZ5, 0.3NaOHZ5 and 0.5NAOHZ5 according to the concentration of NaOH solution, respectively.",
    "samples": [
      {
        "name": "HZSM-5",
        "morphological description": "",
        "history": [
          {
            "process": "hydrothermal crystallization",
            "did step": "true",
            "components": "tetrapropylammonium hydroxide (TPAOH, 25%, 1.0M) | tetraethyl orthosilicate (TEOS, AR) | aluminium isopropoxide (AIP, AR)",
            "gel_composition": "1 TEOS: 0.025 AIP: 0.21 TPAOH: 36 H2O",
            "seed": "",
            "ratios": "",
            "pH": "",
            "pH adjusted with": "",
            "temperature": "170 C",
            "time": "72 h",
            "tumbling": ""
          },
          {
            "process": "calcination",
            "did step": "true",
            "start form": "",
            "end form": "",
            "gas": "",
            "gas_flow": "",
            "heat_rate": "",
            "temperature": "550 C",
            "time": "6 h"
          }
        ]
      },
      {
        "name": "0.1NaOHZ5",
        "morphological description": "hierarchical",
        "history": [
          {
            "process": "hydrothermal crystallization",
            "did step": "true",
            "components": "tetrapropylammonium hydroxide (TPAOH, 25%, 1.0M) | tetraethyl orthosilicate (TEOS, AR) | aluminium isopropoxide (AIP, AR)",
            "gel_composition": "1 TEOS: 0.025 AIP: 0.21 TPAOH: 36 H2O",
            "seed": "",
            "ratios": "",
            "pH": "",
            "pH adjusted with": "",
            "temperature": "170 C",
            "time": "72 h",
            "tumbling": ""
          },
          {
            "process": "calcination",
            "did step": "true",
            "start form": "",
            "end form": "",
            "gas": "",
            "gas_flow": "",
            "heat_rate": "",
            "temperature": "550 C",
            "time": "6 h"
          },
          {
            "process": "alkaline treatment",
            "did step": "true",
            "mass parent": "",
            "solutes": "NaOH (0.1 M)",
            "solvent": "(10 ml)",
            "temperature": "80 C",
            "time": "8 h",
            "microwave": "not used",
            "ultrasound": "not used",
            "repeats": ""
          },
          {
            "process": "--> NH4",
            "did step": "true",
            "initial_form": "",
            "final_form": "NH4",
            "solutes": "NH4Cl",
            "temperature": "80 C",
            "time": "2 h",
            "solvent": "",
            "repeats": ""
          },
          {
            "process": "calcination",
            "did step": "true",
            "start form": "NH4",
            "end form": "H",
            "gas": "air",
            "gas_flow": "",
            "heat_rate": "",
            "temperature": "550 C",
            "time": "6 h"
          }
        ]
      },
      {
        "name": "0.3NaOHZ5",
        "morphological description": "hierarchical",
        "history": [
          {
            "process": "hydrothermal crystallization",
            "did step": "true",
            "components": "tetrapropylammonium hydroxide (TPAOH, 25%, 1.0M) | tetraethyl orthosilicate (TEOS, AR) | aluminium isopropoxide (AIP, AR)",
            "gel_composition": "1 TEOS: 0.025 AIP: 0.21 TPAOH: 36 H2O",
            "seed": "",
            "ratios": "",
            "pH": "",
            "pH adjusted with": "",
            "temperature": "170 C",
            "time": "72 h",
            "tumbling": ""
          },
          {
            "process": "calcination",
            "did step": "true",
            "start form": "",
            "end form": "",
            "gas": "",
            "gas_flow": "",
            "heat_rate": "",
            "temperature": "550 C",
            "time": "6 h"
          },
          {
            "process": "alkaline treatment",
            "did step": "true",
            "mass parent": "",
            "solutes": "NaOH (0.3 M)",
            "solvent": "(10 ml)",
            "temperature": "80 C",
            "time": "8 h",
            "microwave": "not used",
            "ultrasound": "not used",
            "repeats": ""
          },
          {
            "process": "--> NH4",
            "did step": "true",
            "initial_form": "",
            "final_form": "NH4",
            "solutes": "NH4Cl",
            "temperature": "80 C",
            "time": "2 h",
            "solvent": "",
            "repeats": ""
          },
          {
            "process": "calcination",
            "did step": "true",
            "start form": "NH4",
            "end form": "H",
            "gas": "air",
            "gas_flow": "",
            "heat_rate": "",
            "temperature": "550 C",
            "time": "6 h"
          }
        ]
      },
      {
        "name": "0.5NaOHZ5",
        "morphological description": "hierarchical",
        "history": [
          {
            "process": "hydrothermal crystallization",
            "did step": "true",
            "components": "tetrapropylammonium hydroxide (TPAOH, 25%, 1.0M) | tetraethyl orthosilicate (TEOS, AR) | aluminium isopropoxide (AIP, AR)",
            "gel_composition": "1 TEOS: 0.025 AIP: 0.21 TPAOH: 36 H2O",
            "seed": "",
            "ratios": "",
            "pH": "",
            "pH adjusted with": "",
            "temperature": "170 C",
            "time": "72 h",
            "tumbling": ""
          },
          {
            "process": "calcination",
            "did step": "true",
            "start form": "",
            "end form": "",
            "gas": "",
            "gas_flow": "",
            "heat_rate": "",
            "temperature": "550 C",
            "time": "6 h"
          },
          {
            "process": "alkaline treatment",
            "did step": "true",
            "mass parent": "",
            "solutes": "NaOH (0.1 M)",
            "solvent": "(10 ml)",
            "temperature": "80 C",
            "time": "8 h",
            "microwave": "not used",
            "ultrasound": "not used",
            "repeats": ""
          },
          {
            "process": "--> NH4",
            "did step": "true",
            "initial_form": "",
            "final_form": "NH4",
            "solutes": "NH4Cl",
            "temperature": "80 C",
            "time": "2 h",
            "solvent": "",
            "repeats": ""
          },
          {
            "process": "calcination",
            "did step": "true",
            "start form": "NH4",
            "end form": "H",
            "gas": "air",
            "gas_flow": "",
            "heat_rate": "",
            "temperature": "550 C",
            "time": "6 h"
          }
        ]
      }
    ]
  },
  {
    "doi": "10.1016/j.fuel.2021.121386",
    "text": "<header>Materials<text>Iranian mills rice husk ash (RHA) as a silica source, sodium hydroxide (Dr. Mojallali) as an alkali source, aluminum hydroxide (Riedel- de Ha\u00ebn) as an aluminum source, hydrochloric acid (Dr. Mojallali, 37%) for acid treatment and distilled water were employed for the preparation of precursor suspensions. Beta zeolite with Si/Al = 12.5 as an additive in composite zeolite synthesis has also been used. Furthermore, ammonium nitrate (Ghatran shimi) and NaCl (Dr. Mojallali) for zeolite ion exchange and methanol (Dr. Mojallali) as a feed in methanol to gasoline reaction tests were used.",
    "samples": [
      {
        "name": "ZB0",
        "morphological description": "",
        "history": []
      },
      {
        "name": "ZB10",
        "morphological description": "",
        "history": []
      },
      {
        "name": "ZB30",
        "morphological description": "",
        "history": []
      },
      {
        "name": "ZB50",
        "morphological description": "",
        "history": []
      }
    ]
  },
  {
    "doi": "10.1016/j.jtice.2023.104915",
    "text": "<header>Alkaline treatment of nanozeloite<text>Nanozeolites (Mordenite cliniptilolite) were modified using either sodium hydroxide (NaOH) and sodium hydrogen carbonate (NaHCO3) [47]. A 5 g of nanozeolite was added in 1 M of NaOH or NaHCO3 solution (200 mL) and sonicated for 30 min. After the modified, nanozeolites were washed using distilled water until the pH value become near 7.0. Pristine nanozeolite was represented as NZ, whereas the modified nanozeolite was represented as NZ-X, where X was the modifier, NaOH or NaHCO3.<header>Nanozeolite modified membrane preparation<text>PAN support was prepared using a continuous casting machine. A 200-\u03bcm thickness of 15 wt% PAN/NMP solution was cast onto a polyester nonwoven using casting knife. Then, the as-casting membrane was immersed immediately into a water coagulation bath for phase-inversion process. The modified PAN (mPAN) support was fabricated through hydrolysis of the PAN support by immersing into 2 M NaOH solution at 50 C for 30 min. Some \u2013CN groups of the PAN support was converted to \u2013COOH and \u2013CONH2 groups after the hydrolysis. Prior interfacial polymerization, mPAN support was washed by water for several hours [48]. Wet mPAN support was immersed in a 0.5 wt% aqueous DETA solution at room temperature for 1 min. The droplets of aqueous DETA solution that remained on the surface of the mPAN membrane was removed using rubber roller. Then, 0.5 wt% TMC/n-hexane solution was poured on the membrane at room temperature for 1 min. Polyamide layer was formed on top of the mPAN support. This membrane was immersed in methanol for several hours. Afterwards, it was dried at room temperature. This membrane was represented as TFC membranes. Similar methods to prepare TFN membranes with the TFC membranes. For TFN membranes, different types of nanozeolite were added in the TMC/n-hexane solution. Modified membranes were represented as TFN-Y where Y is the nanozeolite used (NZ, NZ- NaOH or NZ- NaHCO3).",
    "samples": [
      {
        "name": "NZ",
        "morphological description": "",
        "history": []
      },
      {
        "name": "NZ-NaOH",
        "morphological description": "",
        "history": [
          {
            "process": "alkaline treatment",
            "did step": "true",
            "mass parent": "",
            "solutes": "NaOH (1 M)",
            "solvent": "(200 mL)",
            "temperature": "",
            "time": "30 min",
            "microwave": "not used",
            "ultrasound": "not used",
            "sonication": "used",
            "repeats": ""
          }
        ]
      },
      {
        "name": "NZ-NaHCO3",
        "morphological description": "",
        "history": [
          {
            "process": "alkaline treatment",
            "did step": "true",
            "mass parent": "",
            "solutes": "NaHCO3 (200 ml)",
            "solvent": "(200 mL)",
            "temperature": "",
            "time": "30 min",
            "microwave": "not used",
            "ultrasound": "not used",
            "sonication": "used",
            "repeats": ""
          }
        ]
      }
    ]
  },
  {
    "doi": "10.1016/j.fuel.2021.122669",
    "text": "<header>Catalyst preparation<text>This study obtained parent HZSM-5 zeolite (Si/Al = 177) from SINOPEC Catalyst Co., Ltd., and named as sample ZSM-5. Sodium hydroxide (NaOH), sodium bicarbonate (NaHCO3), sodium aluminate (NaAlO2), potassium carbonate (K2CO3), sodium carbonate (Na2CO3), and ammonium chloride (NH4Cl) were purchased from Sinopharm Chemical Reagents Co., Ltd. During the representative alkaline treatment, the alkaline solution (100 ml) of a specific concentration was placed within a reflux condenser-equipped flask under 60 C on the water bath. Later, parent sample (10 g) was put in the above solution, followed by 4 h of stirring under a constant temperature. The slurry was then cooled down on the ice-bath, followed by filtration to separate the solid from the solution. Then, distilled water was used to rinse the solid till the filtrate pH was 7. NH4Cl solutions (1.0 M) were utilized for ion-exchange with all the sodium type alkaline treated ZSM-5 samples twice under 90 C, for the sake of replacing Na+ with NH4 +. At last, those zeolites modified were further filtered, rinsed according to previous description and dried for a 4-h period under 120 C. Typically, HZSM-5 zeolites were named exposed to 0.5 M NaOH, K2CO3, Na2CO3 and NaAlO2 as samples ZNaOH, ZK2CO3, ZNa2CO3, and ZNaAlO2, separately, whereas samples treated with 0.2, 0.5, 1.0 and 2.0 M NaHCO3 solutions as samples ZNaHCO3-0.2, ZNaHCO3, ZNaHCO3-1.0 and ZNaHCO3-2.0, respectively.",
    "samples": [
      {
        "name": "ZSM-5",
        "morphological description": "",
        "history": [
          {
            "process": "commercial",
            "did step": "true",
            "name": "HZSM-5",
            "supplier": "SINOPEC Catalyst Co., Ltd.",
            "form": "H",
            "cbv": "",
            "Si/Al": "177",
            "SiO2/Al2O3": "",
            "M": "",
            "Si/M": ""
          }
        ]
      },
      {
        "name": "ZNaOH",
        "morphological description": "",
        "history": [
          {
            "process": "commercial",
            "did step": "true",
            "name": "HZSM-5",
            "supplier": "SINOPEC Catalyst Co., Ltd.",
            "form": "H",
            "cbv": "",
            "Si/Al": "177",
            "SiO2/Al2O3": "",
            "M": "",
            "Si/M": ""
          },
          {
            "process": "alkaline treatment",
            "did step": "true",
            "mass parent": "",
            "solutes": "NaOH (0.5 M)",
            "solvent": "(100 ml)",
            "temperature": "60 C",
            "time": "4 h",
            "microwave": "not used",
            "ultrasound": "not used",
            "sonication": "not used",
            "repeats": ""
          },
          {
            "process": "--> NH4",
            "did step": "true",
            "initial_form": "Na",
            "final_form": "NH4",
            "solutes": "NH4NO3 (1 M)",
            "temperature": "90 C",
            "time": "",
            "solvent": "",
            "repeats": "2"
          }
        ]
      },
      {
        "name": "ZKHCO3",
        "morphological description": "",
        "history": [
          {
            "process": "commercial",
            "did step": "true",
            "name": "HZSM-5",
            "supplier": "SINOPEC Catalyst Co., Ltd.",
            "form": "H",
            "cbv": "",
            "Si/Al": "177",
            "SiO2/Al2O3": "",
            "M": "",
            "Si/M": ""
          },
          {
            "process": "alkaline treatment",
            "did step": "true",
            "mass parent": "",
            "solutes": "K2CO3 (0.5 M)",
            "solvent": "(100 ml)",
            "temperature": "60 C",
            "time": "4 h",
            "microwave": "not used",
            "ultrasound": "not used",
            "sonication": "not used",
            "repeats": ""
          }
        ]
      },
      {
        "name": "ZNa2CO3",
        "morphological description": "",
        "history": [
          {
            "process": "commercial",
            "did step": "true",
            "name": "HZSM-5",
            "supplier": "SINOPEC Catalyst Co., Ltd.",
            "form": "H",
            "cbv": "",
            "Si/Al": "177",
            "SiO2/Al2O3": "",
            "M": "",
            "Si/M": ""
          },
          {
            "process": "alkaline treatment",
            "did step": "true",
            "mass parent": "",
            "solutes": "Na2CO3 (0.5 M)",
            "solvent": "(100 ml)",
            "temperature": "60 C",
            "time": "4 h",
            "microwave": "not used",
            "ultrasound": "not used",
            "sonication": "not used",
            "repeats": ""
          },
          {
            "process": "--> NH4",
            "did step": "true",
            "initial_form": "Na",
            "final_form": "NH4",
            "solutes": "NH4NO3 (1 M)",
            "temperature": "90 C",
            "time": "",
            "solvent": "",
            "repeats": "2"
          }
        ]
      },
      {
        "name": "ZNaAlO2",
        "morphological description": "",
        "history": [
          {
            "process": "commercial",
            "did step": "true",
            "name": "HZSM-5",
            "supplier": "SINOPEC Catalyst Co., Ltd.",
            "form": "H",
            "cbv": "",
            "Si/Al": "177",
            "SiO2/Al2O3": "",
            "M": "",
            "Si/M": ""
          },
          {
            "process": "alkaline treatment",
            "did step": "true",
            "mass parent": "",
            "solutes": "NaAlO2 (0.5 M)",
            "solvent": "(100 ml)",
            "temperature": "60 C",
            "time": "4 h",
            "microwave": "not used",
            "ultrasound": "not used",
            "sonication": "not used",
            "repeats": ""
          },
          {
            "process": "--> NH4",
            "did step": "true",
            "initial_form": "Na",
            "final_form": "NH4",
            "solutes": "NH4NO3 (1 M)",
            "temperature": "90 C",
            "time": "",
            "solvent": "",
            "repeats": "2"
          }
        ]
      },
      {
        "name": "ZNaHCO3-0.2",
        "morphological description": "",
        "history": [
          {
            "process": "commercial",
            "did step": "true",
            "name": "HZSM-5",
            "supplier": "SINOPEC Catalyst Co., Ltd.",
            "form": "H",
            "cbv": "",
            "Si/Al": "177",
            "SiO2/Al2O3": "",
            "M": "",
            "Si/M": ""
          },
          {
            "process": "alkaline treatment",
            "did step": "true",
            "mass parent": "",
            "solutes": "NaHCO3 (0.2 M)",
            "solvent": "(100 ml)",
            "temperature": "60 C",
            "time": "4 h",
            "microwave": "not used",
            "ultrasound": "not used",
            "sonication": "not used",
            "repeats": ""
          },
          {
            "process": "--> NH4",
            "did step": "true",
            "initial_form": "Na",
            "final_form": "NH4",
            "solutes": "NH4NO3 (1 M)",
            "temperature": "90 C",
            "time": "",
            "solvent": "",
            "repeats": "2"
          }
        ]
      },
      {
        "name": "ZNaHCO3",
        "morphological description": "",
        "history": [
          {
            "process": "commercial",
            "did step": "true",
            "name": "HZSM-5",
            "supplier": "SINOPEC Catalyst Co., Ltd.",
            "form": "H",
            "cbv": "",
            "Si/Al": "177",
            "SiO2/Al2O3": "",
            "M": "",
            "Si/M": ""
          },
          {
            "process": "alkaline treatment",
            "did step": "true",
            "mass parent": "",
            "solutes": "NaHCO3 (0.5 M)",
            "solvent": "(100 ml)",
            "temperature": "60 C",
            "time": "4 h",
            "microwave": "not used",
            "ultrasound": "not used",
            "sonication": "not used",
            "repeats": ""
          },
          {
            "process": "--> NH4",
            "did step": "true",
            "initial_form": "Na",
            "final_form": "NH4",
            "solutes": "NH4NO3 (1 M)",
            "temperature": "90 C",
            "time": "",
            "solvent": "",
            "repeats": "2"
          }
        ]
      },
      {
        "name": "ZNaHCO3-1.0",
        "morphological description": "",
        "history": [
          {
            "process": "commercial",
            "did step": "true",
            "name": "HZSM-5",
            "supplier": "SINOPEC Catalyst Co., Ltd.",
            "form": "H",
            "cbv": "",
            "Si/Al": "177",
            "SiO2/Al2O3": "",
            "M": "",
            "Si/M": ""
          },
          {
            "process": "alkaline treatment",
            "did step": "true",
            "mass parent": "",
            "solutes": "NaHCO3 (1.0 M)",
            "solvent": "(100 ml)",
            "temperature": "60 C",
            "time": "4 h",
            "microwave": "not used",
            "ultrasound": "not used",
            "sonication": "not used",
            "repeats": ""
          },
          {
            "process": "--> NH4",
            "did step": "true",
            "initial_form": "Na",
            "final_form": "NH4",
            "solutes": "NH4NO3 (1 M)",
            "temperature": "90 C",
            "time": "",
            "solvent": "",
            "repeats": "2"
          }
        ]
      },
      {
        "name": "ZNaHCO3-2.0",
        "morphological description": "",
        "history": [
          {
            "process": "commercial",
            "did step": "true",
            "name": "HZSM-5",
            "supplier": "SINOPEC Catalyst Co., Ltd.",
            "form": "H",
            "cbv": "",
            "Si/Al": "177",
            "SiO2/Al2O3": "",
            "M": "",
            "Si/M": ""
          },
          {
            "process": "alkaline treatment",
            "did step": "true",
            "mass parent": "",
            "solutes": "(2.0 M)",
            "solvent": "(100 ml)",
            "temperature": "60 C",
            "time": "4 h",
            "microwave": "not used",
            "ultrasound": "not used",
            "sonication": "not used",
            "repeats": ""
          },
          {
            "process": "--> NH4",
            "did step": "true",
            "initial_form": "Na",
            "final_form": "NH4",
            "solutes": "NH4NO3 (1 M)",
            "temperature": "90 C",
            "time": "",
            "solvent": "",
            "repeats": "2"
          }
        ]
      }
    ]
  },
  {
    "doi": "10.1016/j.fuel.2022.124208",
    "text": "<header>Synthesis of hierarchical zeolite Y<text>The molar composition of 8Na2O: 0.7Al2O3: 10SiO2: 160H2O: xTPOAC was used, where \u00d7 is the molar ratio of dimethyloctadecyl[3-(trimethoxysilyl)propyl]ammonium chloride (TPOAC) solution (42 wt% TPOAC in methanol, Sigma-Aldrich), an amphiphilic organosilane template. Briefly, solution A was prepared by dissolving NaOH (99%, Merck) and sodium aluminate (53.0% Al2O3, 42.5% Na2O, Sigma-Aldrich). Solution B was prepared by mixing sodium silicate (26.5% SiO2, 10% Na2O, Sigma-Aldrich) with NaOH and distilled water. Solution A was added dropwise to solution B under vigorous stirring in ice bath for 30 min. After that, the TPOAC solution was added dropwise. The resulting gel solution was stirred for another 1 h before static aging at 25 C for 2 days, followed by crystallization at 80 C for 22 h. After cooled down to room temperature, the solid was washed repeatedly with distilled water via centrifugation (10000 rpm, 30 min) until pH 7 before drying at 70 C overnight. After that, the samples were calcined at 550 C for 6 h, heating rate of 1 C/min. The synthesized catalysts were donated as MYx, where \u00d7 represent the molar ratio of TPOAC (0.05, 0.15 and 0.25). For comparison, conventional nanosized zeolite Y was also synthesized using the same synthesis method mentioned above without the addition of TPOAC and was denoted as MY0.",
    "samples": [
      {
        "name": "MY0",
        "morphological description": "",
        "history": [
          {
            "process": "hydrothermal crystallization",
            "did step": "true",
            "components": "NaOH (99%) | sodium aluminate (53.0% Al2O3, 42.5% Na2O) | sodium silicate (26.5% SiO2, 10% Na2O)",
            "gel_composition": "8Na2O: 0.7Al2O3: 10SiO2: 160H2O",
            "seed": "",
            "ratios": "",
            "pH": "",
            "pH adjusted with": "",
            "temperature": "80 C",
            "time": "22h",
            "tumbling": ""
          },
          {
            "process": "calcination",
            "did step": "true",
            "start form": "",
            "end form": "",
            "gas": "air",
            "gas_flow": "",
            "heat_rate": "1 C/min",
            "temperature": "550 C",
            "time": "6 h"
          }
        ]
      },
      {
        "name": "MY0.05",
        "morphological description": "hierarchical",
        "history": [
          {
            "process": "hydrothermal crystallization",
            "did step": "true",
            "components": "NaOH (99%) | sodium aluminate (53.0% Al2O3, 42.5% Na2O) | sodium silicate (26.5% SiO2, 10% Na2O) | dimethyloctadecyl[3-(trimethoxysilyl)propyl]ammonium chloride (TPOAC, 42wt% TPOAC in methanol)",
            "gel_composition": "8Na2O: 0.7Al2O3: 10SiO2: 160H2O: 0.05 TPOAC",
            "seed": "",
            "ratios": "",
            "pH": "",
            "pH adjusted with": "",
            "temperature": "80 C",
            "time": "22h",
            "tumbling": ""
          },
          {
            "process": "calcination",
            "did step": "true",
            "start form": "",
            "end form": "",
            "gas": "air",
            "gas_flow": "",
            "heat_rate": "1 C/min",
            "temperature": "550 C",
            "time": "6 h"
          }
        ]
      },
      {
        "name": "MY0.15",
        "morphological description": "hierarchical",
        "history": [
          {
            "process": "hydrothermal crystallization",
            "did step": "true",
            "components": "NaOH (99%) | sodium aluminate (53.0% Al2O3, 42.5% Na2O) | sodium silicate (26.5% SiO2, 10% Na2O) | dimethyloctadecyl[3-(trimethoxysilyl)propyl]ammonium chloride (TPOAC, 42wt% TPOAC in methanol)",
            "gel_composition": "8Na2O: 0.7Al2O3: 10SiO2: 160H2O: 0.15 TPOAC",
            "seed": "",
            "ratios": "",
            "pH": "",
            "pH adjusted with": "",
            "temperature": "80 C",
            "time": "22h",
            "tumbling": ""
          },
          {
            "process": "calcination",
            "did step": "true",
            "start form": "",
            "end form": "",
            "gas": "air",
            "gas_flow": "",
            "heat_rate": "1 C/min",
            "temperature": "550 C",
            "time": "6 h"
          }
        ]
      },
      {
        "name": "MY0.25",
        "morphological description": "hierarchical",
        "history": [
          {
            "process": "hydrothermal crystallization",
            "did step": "true",
            "components": "NaOH (99%) | sodium aluminate (53.0% Al2O3, 42.5% Na2O) | sodium silicate (26.5% SiO2, 10% Na2O) | dimethyloctadecyl[3-(trimethoxysilyl)propyl]ammonium chloride (TPOAC, 42wt% TPOAC in methanol)",
            "gel_composition": "8Na2O: 0.7Al2O3: 10SiO2: 160H2O: 0.25 TPOAC",
            "seed": "",
            "ratios": "",
            "pH": "",
            "pH adjusted with": "",
            "temperature": "80 C",
            "time": "22h",
            "tumbling": ""
          },
          {
            "process": "calcination",
            "did step": "true",
            "start form": "",
            "end form": "",
            "gas": "air",
            "gas_flow": "",
            "heat_rate": "1 C/min",
            "temperature": "550 C",
            "time": "6 h"
          }
        ]
      }
    ]
  },
  {
    "doi": "10.1016/j.micromeso.2023.112895",
    "text": "Al2(SO4)3\u00b718H2O (AR, Tianjin Tianli, China), silica sol (SiO2 26.6 %, Qingdao Yuminyuan, China), KOH (AR, Tianjin Kemiou, China), 1,6-diaminohexane (DAH, AR, Sinopharm, China), polyhexamethylene biguanidine hydrochloride (PHMB, 20 %, Wuxi Jindinglonghua, China) and 5 % Pd(NO3)2 aqueous solution (Shanxi Kaida, China) were used as aluminum, silica, alkaline, conventional template, alternative template sources and metal precursors to prepare ZSM-22 zeolites and Pd/ZSM-22 bifunctional catalysts, respectively. <header>Synthesis of ZSM-22 zeolites and preparation of Pd/ZSM-22 bifunctional catalysts<text>The conventional microporous ZSM-22 zeolite was synthesized by the hydrothermal crystallization method according to Ref. [33]. The KOH and Al2(SO4)3\u00b718H2O were mixed and dissolved in deionized water first, then DAH and silica sol were dropped into the mechanical agitator and stirred vigorously to obtain the precursor gel with mole ratios of SiO2: Al2O3: DAH: OH-: H2O = 1.0: 0.011: 0.4: 0.25: 35.0. The obtained precursor gel was moved into a Teflon autoclave, followed by dynamic crystallization at 160 C and 90 r/min for 34 h. After crystallization, the samples were centrifuged (three times) and dried (110 C) after being cooled to room temperature, followed by calcination at 600 C for 10 h to remove the DAH template. After that, the ZSM-22 sample and 1 M NH4NO3 solution were packed into a three-necked flask and ion-exchanged for 8 h at 80 C to obtain the acid ZSM-22 zeolite, which was denoted as the Z22-D sample. The hierarchical ZSM-22 zeolites were synthesized with almost the same process as that of the Z22-D sample, except that PHMB was employed as the only template instead of DAH and the addition amount of PHMB was SiO2/xPHMB, in which x = 0.001, 0.002 and 0.003. The obtained hierarchical ZSM-22 samples were named Z22-xP when x = 0.001, 0.002 and 0.003. The Pd/ZSM-22 bifunctional catalysts with 0.5 wt% Pd loading were prepared on the corresponding ZSM-22 samples via wetness impregnation with Pd(NO3)2 solution followed by drying overnight and calcination at 600 C in air for 4 h. All catalysts were pressed into flakes with a tableting machine for 3 min. Then, the flake samples were crushed into 20\u201340 mesh particles and then named Pd/Z22-D and Pd/Z22-xP, respectively.",
    "samples": [
      {
        "name": "Z22-D",
        "morphological description": "",
        "history": [
          {
            "process": "hydrothermal crystallization",
            "did step": "true",
            "components": "KOH (AR) | Al2(SO4)3.18H2O (AR) | deionized water | 1,6-diaminohexane (DAH, AR) | silica sol (SiO2 26.6%)",
            "gel_composition": "1.0 SiO2: 0.011 Al2O3: 0.4 DAH: 0.25 OH-: 35.0 H2O",
            "seed": "",
            "ratios": "",
            "pH": "",
            "pH adjusted with": "",
            "temperature": "160 C",
            "time": "34h",
            "tumbling": "90 r/min"
          },
          {
            "process": "calcination",
            "did step": "true",
            "start form": "",
            "end form": "",
            "gas": "",
            "gas_flow": "",
            "heat_rate": "",
            "temperature": "600 C",
            "time": "10 h"
          },
          {
            "process": "--> acid",
            "did step": "true",
            "initial_form": "",
            "final_form": "acid",
            "solutes": "NH4NO3",
            "temperature": "80 C",
            "time": "8 h",
            "solvent": "",
            "repeats": ""
          }
        ]
      },
      {
        "name": "Z22-0.001P",
        "morphological description": "hierarchical",
        "history": [
          {
            "process": "hydrothermal crystallization",
            "did step": "true",
            "components": "KOH (AR) | Al2(SO4)3.18H2O (AR) | deionized water | polyhexamethylene biguanidine hydrochloride (PHMB, 20%) | silica sol (SiO2 26.6%)",
            "gel_composition": "1.0 SiO2: 0.011 Al2O3: 0.001 PHMB: 0.25 OH-: 35.0 H2O",
            "seed": "",
            "ratios": "",
            "pH": "",
            "pH adjusted with": "",
            "temperature": "160 C",
            "time": "34h",
            "tumbling": "90 r/min"
          },
          {
            "process": "calcination",
            "did step": "true",
            "start form": "",
            "end form": "",
            "gas": "",
            "gas_flow": "",
            "heat_rate": "",
            "temperature": "600 C",
            "time": "10 h"
          },
          {
            "process": "--> acid",
            "did step": "true",
            "initial_form": "",
            "final_form": "acid",
            "solutes": "NH4NO3",
            "temperature": "80 C",
            "time": "8 h",
            "solvent": "",
            "repeats": ""
          }
        ]
      },
      {
        "name": "Z22-0.002P",
        "morphological description": "hierarchical",
        "history": [
          {
            "process": "hydrothermal crystallization",
            "did step": "true",
            "components": "KOH (AR) | Al2(SO4)3.18H2O (AR) | deionized water | polyhexamethylene biguanidine hydrochloride (PHMB, 20%) | silica sol (SiO2 26.6%)",
            "gel_composition": "1.0 SiO2: 0.011 Al2O3: 0.002 PHMB: 0.25 OH-: 35.0 H2O",
            "seed": "",
            "ratios": "",
            "pH": "",
            "pH adjusted with": "",
            "temperature": "160 C",
            "time": "34h",
            "tumbling": "90 r/min"
          },
          {
            "process": "calcination",
            "did step": "true",
            "start form": "",
            "end form": "",
            "gas": "",
            "gas_flow": "",
            "heat_rate": "",
            "temperature": "600 C",
            "time": "10 h"
          },
          {
            "process": "--> acid",
            "did step": "true",
            "initial_form": "",
            "final_form": "acid",
            "solutes": "NH4NO3",
            "temperature": "80 C",
            "time": "8 h",
            "solvent": "",
            "repeats": ""
          }
        ]
      },
      {
        "name": "Z22-0.003P",
        "morphological description": "hierarchical",
        "history": [
          {
            "process": "hydrothermal crystallization",
            "did step": "true",
            "components": "KOH (AR) | Al2(SO4)3.18H2O (AR) | deionized water | polyhexamethylene biguanidine hydrochloride (PHMB, 20%) | silica sol (SiO2 26.6%)",
            "gel_composition": "1.0 SiO2: 0.011 Al2O3: 0.003 PHMB: 0.25 OH-: 35.0 H2O",
            "seed": "",
            "ratios": "",
            "pH": "",
            "pH adjusted with": "",
            "temperature": "160 C",
            "time": "34h",
            "tumbling": "90 r/min"
          },
          {
            "process": "calcination",
            "did step": "true",
            "start form": "",
            "end form": "",
            "gas": "",
            "gas_flow": "",
            "heat_rate": "",
            "temperature": "600 C",
            "time": "10 h"
          },
          {
            "process": "--> acid",
            "did step": "true",
            "initial_form": "",
            "final_form": "acid",
            "solutes": "NH4NO3",
            "temperature": "80 C",
            "time": "8 h",
            "solvent": "",
            "repeats": ""
          }
        ]
      }
    ]
  },
  {
    "doi": "10.1016/j.catcom.2023.106655",
    "text": "<header>Materials<text>Five Y zeolites were supplied by Dalian Research Institute of Sinopec, which were denoted as Y-1, Y-2, Y-3, Y-4 and Y-5, respectively. Ammonium chloride and pyridine (Py) were purchased from Aladdin's Reagent. Hexane was purchased from Macklin Biochemical Co.,Ltd., and 9, 10-DHA was purchased from Tokyo Chemical Industry. All reagents were used without any further treatment. Distilled water was made in the lab. The corresponding hydrogen type zeolite was obtained by NH4 + ion-exchange of NaY and then calcinated at 500 C for 6 h.",
    "samples": [
      {
        "name": "Y-1",
        "morphological description": "",
        "history": [
          {
            "process": "commercial",
            "did step": "true",
            "name": "Y-1",
            "supplier": "Dalian Research Institute of Sinopec",
            "form": "Na",
            "cbv": "",
            "Si/Al": "",
            "SiO2/Al2O3": "",
            "M": "",
            "Si/M": ""
          },
          {
            "process": "--> NH4",
            "did step": "true",
            "initial_form": "Na",
            "final_form": "NH4",
            "solutes": "",
            "temperature": "",
            "time": "",
            "solvent": "",
            "repeats": ""
          },
          {
            "process": "calcination",
            "did step": "true",
            "start form": "NH4",
            "end form": "H",
            "gas": "",
            "gas_flow": "",
            "heat_rate": "",
            "temperature": "500 C",
            "time": "6 h"
          }
        ]
      },
      {
        "name": "Y-2",
        "morphological description": "",
        "history": [
          {
            "process": "commercial",
            "did step": "true",
            "name": "Y-2",
            "supplier": "Dalian Research Institute of Sinopec",
            "form": "Na",
            "cbv": "",
            "Si/Al": "",
            "SiO2/Al2O3": "",
            "M": "",
            "Si/M": ""
          },
          {
            "process": "--> NH4",
            "did step": "true",
            "initial_form": "Na",
            "final_form": "NH4",
            "solutes": "",
            "temperature": "",
            "time": "",
            "solvent": "",
            "repeats": ""
          },
          {
            "process": "calcination",
            "did step": "true",
            "start form": "NH4",
            "end form": "H",
            "gas": "",
            "gas_flow": "",
            "heat_rate": "",
