Repository: Iwanap1/Zeolite_TDM

# Zeolite_TDM

Work done for PhD project leading up to ESA. demonstration.ipynb goes through example workflow with JSON and XML files, however the main pipeline uses MongoDB. To use, create a .env file in root directory and enter your Elsevier API key under variable "ELSEVIER" and enter MongoDB URI under "MONGO" (optional, you can just use the JSON versions).

No data from papers is included in this repo to avoid risking copyright infringement

Corpus acquisition and Paragraph classification run fine on a CPU (16 GB), however cuda is necessary for the rest. 

LLMs need downloading seperately, be wary of this taking up a lot of space

File: data/parsed.json (part 7 of 18)
[
          "Apart from the epoxidation of carbon double bonds of biomass derived molecules, zeolites can also be used for the hydrolysis of epoxides to vicinal diols [244]. Vicinal diols produced from the direct ring-opening of epoxides are widely used as intermediates in the production of polymers, cosmetics, medicines, and more [245]. While the direct dihydroxylation of double bonds to vicinal diols is possible, it typically involves the use of harmful reagents such as OsO4. As a result, an indirect two-step process – comprising double bond epoxidation followed by epoxy hydrolysis – has gained attention as a more sustainable and environmentally friendly alternative [246]. This approach employs heterogeneous catalysts and diluted oxidants, such as aqueous solutions of hydrogen peroxide in low concentrations, making it both safer and more efficient. The inherent acidic functionalities of epoxidation catalysts, combined with the water content in the oxidant allow the two-step reaction to be carried in out in a one-pot process [247]. Ring-opening reactions are commonly catalyzed using strong acids or Lewis acids in the presence of alcohols, which act as nucleophiles [248,249]. Modified zeolites featuring Lewis acidity offer a promising catalytic system, as these materials combine high activity for epoxy hydrolysis with benefits such as recyclability, stability and process safety. Zeolites incorporating metals such as tin, titanium, hafnium, and zirconium have shown remarkable catalytic activity in epoxide hydrolysis to vicinal diols [245]. Their activity stems from the tailored acidity of the incorporated metal sites, which effectively activate the epoxide ring while maintaining the advantages of a heterogeneous catalytic system."
        ]
      },
      {
        "section_name": "Oxidative cleavage of carbon-carbon bonds",
        "content": [
          "The conventional oxidative cleavage of CC double bonds was typically conducted in presence of ozone, which, while effective, possess environmental and safety concerns. To mitigate these issues, alternative oxidants such as H2O2 and O2 are more desirable, offering a safer and more sustainable approach to cleaving fatty acid CC bonds [250]. Among these methods, the most relevant follows a three-step mechanism: i) double bond epoxidation, ii) epoxide hydrolysis to yield vicinal diols, and iii) oxidative vicinal diol cleavage [251–253]. While modified zeolites have been successfully employed for the first two steps, their application in vicinal diol cleavage remains limited. Homogeneous catalysts based on Fe, W, Co and Ru have been the primary focus of research for this step [254–259]. Recent studies, however, highlight the potential of metal supported catalysts for achieving efficient C-C bond cleavage.",
          "Ethylene glycol (EG), the simplest biomass-derived vicinal diol, serves as a key feedstock for producing formic acid (FA), an important substance for the chemical, agricultural, textile, leather and pharmaceutical industries [260]. In the oxidative cleavage of EG with H2O2 at 50 °C, the use of 0.5 %Fe/ZSM-5 zeolite catalyst resulted in 100 % EG conversion and 47.7 % FA selectivity [261]. Spectroscopic and kinetic studies showed monomeric Fe3+ sites are the most active for C–C cleavage, whereas Fe-oxide clusters are far less active. The zeolite stabilizes these isolated Fe sites and the confinement may also orient diol molecules for selective C–C scission to acids. This structure–function relationship (isolated vs clustered metal sites) dramatically affects efficiency and selectivity. Lower catalytic activities were observed in the case of 0.5 %Fe/BEA and 0.5 %Fe/MOR, likely due to their bigger 12-membered ring pores, compared to 10-membered ring pores in ZSM-5, facilitating the formation of undesired FeOx aggregates which suppressed EG conversion. Even lower EG conversion (lower than 5 %) was obtained with the use of 0.5Fe/SiO2 and 0.5Fe/Al2O3 catalysts, fact that further underly the need of structured microporous environment in zeolites. Under mild reaction conditions, 0.5 %Fe/ZSM-5 could also convert larger molecules, such as glycerol (86 % conversion, 48 % FA selectivity), glucose (49 % conversion, 18 % FA selectivity) and sorbitol (36 % conversion, 25 % FA selectivity). In these cases, the decreased catalytic activity of Fe/ZSM-5 could be attributed to the lower accessibility of the larger molecules to the active Fe-sites inside the zeolite micropores. The combination of Fe/ZSM-5 with TS-1 has shown promise for the direct ethylene oxidation to FA [262]. As shown in Fig. 9, in presence of H2O2, TS-1 catalyze the epoxidation of CC bonds, while Fe/ZSM-5 provide the desired acidity for the epoxide hydrolysis and Fe active sites for the vicinal diol cleavage.",
          "Mesoporous materials can be a promising strategy for the conversion of large molecules during oxidative cleavage, where diffusion limitations in microporous zeolites are a major challenge. In 1992 a new family of mesoporous silicate and aluminosilicate materials referred as M41S was designated by researchers at Mobil [263]. One of the most extensively investigated members of this family of materials is MCM-41, featuring one-dimensional hexagonal arrangement of uniform mesopores of 0.2–10 nm. This material resembles a zeolite with respect to its regular system of pores with uniform width, however, one significant difference is the non-crystallinity of the silica or silica–alumina pore walls in MCM-41 [264]. In the oxidative cleavage of methyl-epoxy-stearate at 60 °C in presence of H2O2, the addition of Al-MCM-41 to WO3·H2O significantly improved catalyst reusability [265]. While WO3·H2O alone resulted in 90 % conversion with 80 % selectivity for nonanal and methyl 9-oxonanoate, combining it with Al-MCM-41 increased conversion to 99 % with aldehydes selectivity of 65 %, maintaining performance over four cycles. The impregnation of tungsten species to the surface of MCM-41 further enhanced catalytic activity, achieving 99 % conversion and 78 % methyl 9-oxononanoate selectivity [266]. Compared to other previous works, here the catalyst presented excellent catalytic activity for 4 cycles, with no soluble tungsten species being detected in the liquid medium. The use of Cr/MCM-41 in the oxidative cleavage of oleic acid at 80 °C with supercritical carbon dioxide resulted in 99 % conversion, producing pelargonic acid and azelaic acid with concentrations of 31.7 % and 32.0 %, respectively [267]. Although Co/MCM-41 and Mn/MCM-41 maintained similar conversions, their selectivity for targeted acids was lower, and these catalysts showed greater susceptibility towards leaching.",
          "The single carbon bond (C-C bond) cleavage is also a challenge in the valorization of lignin derived molecules. Compared to the relatively high reactivity of C-O bonds, the selective cleavage of C-C bonds is more difficult because of their non-polar nature, high robustness and bond dissociation energies [268]. However, oxidative techniques using metal-loaded zeolites have shown promise. These methods not only break C-C bonds but also yield highly functionalized oxygenates like aldehydes, ketones and organic acids [269]. Bio-derived vanillin, a very important intermediate for the synthesis of polymers [270], can be produced from the selective oxidation of isoeugenol [271–274]. Sahu et al. [275], reported a 19 % isoeugenol conversion and 70 % vanillin selectivity using only H2O2 at 60 °C. Introducing cerium into MCM-22 (Ce-MCM-22) improved isoeugenol conversion to 61 %, by keeping stable vanillin selectivity (73 %). The use of bulk CeO2 showed only 24 % conversion with various product distribution. The two independent 2-dimensional channel systems accessible by ten-membered ring pores of MCM-22 (MWW framework type) facilitated the dispersion of Ce active species and efficient diffusion of molecules inside the pores. No metal leaching was observed from the catalyst recyclability tests, with Ce-MCM-22 maintaining high conversion and vanillin selectivity for at least five cycles.",
          "Cerium-modified zeolites have also been effective for the oxidative C-C cleavage in lignin-derived 2-phenoxy-1-phenylethan-1-one towards benzoic acid. Benzoic acid is used in a wide range of applications including plasticizers, preservatives, dyes/perfumes and as a feed for chemicals production [276]. Under aerobic conditions, at 100 °C, this lignin monomer presented 84.6 % conversion, with 71.4 % benzoic acid and 53.4 % phenol yield, in presence of 15 %Ce-5 %Cu/ZSM-5 catalyst [269]. This bimetallic catalyst leveraged the synergistic redox interaction between Cu2+/Cu+ and Ce4+/Ce3+ redox pairs, outperforming bulk CeO2 catalysts with only 15 % conversion. The zeolite’s two-dimensional 10-ring channels dispersed Ce active sites and facilitated molecular diffusion, leading to higher yield and selectivity. The bimetallic catalyst was also tested in the aerobic oxidation of organosolv lignin at 150 °C, resulting in 65.9 % conversion and 39.7 % product selectivity. For the oxidative cleavage of palm kernel shell biomass at 180 °C with H2O2, metal loaded zeolites like 10 %Co/H-Y and 10 %Cu/H-Y increased conversion from 75 % to 80–86 % [277]. Yields of oxidized products, including phenols, aldehydes, and carboxylic acids increased from 7.54 % to 23–32 %, demonstrating the effectiveness of the addition of Co and Cu metal modifications of zeolites in promoting oxidative transformations. A comprehensive summary of the oxidative cleavage of C-C bonds in biomass-derived feedstocks using zeolitic materials is presented in Table 4, highlighting their potential in green and sustainable chemical processes."
        ]
      },
      {
        "section_name": "Biomass oxidative reactions over hierarchical zeolites",
        "content": [
          "The use of hierarchical zeolites has been extensively researched to address mass transport limitations that arise for larger biomass-derived molecule transformations. More specifically, the kinetic dimeter for many of the biomass-derived molecules is in the range of 0.5–0.9 nm for the lignocellulosic components, such as glucose and HMF, and over 10 nm for branched chain fatty acids [278,279]. As showed in the previous paragraphs, the conventional microporous zeolite structures have successfully been used for many biomass oxidative reactions. However, a better distribution of the active sites within the whole zeolite surface and easy accessibility to these active sites from the larger molecules would establish even more the suitability of these materials for biomass valorization. Hierarchical zeolites, with micropores (0.5–2 nm) and mesopores (larger than 2 nm) offer high potentials as they preserve the benefits of conventional zeolites such as crystallinity, acidity/basicity, high surface area and heating resistance, and simultaneously offer large pores for converting most of the biomass components. Table 5 summarizes previously published works on hierarchical zeolites in oxidative biomass transformations. For lignocellulosic biomass, hierarchical zeolites have been used for the selective HMF oxidation [233,280,281]. Salakhum et al. [280], prepared hierarchical zeolitic materials as supports for Pt deposition, which were used in the base-free aerobic HMF oxidation at 110 °C. According to the authors, hierarchical Pt/Na-Hie-ZSM-5 and Pt/Ca-Hie-ZSM-5 catalysts presented 100 % HMF conversion, yielding FDCA as the main product with selectivities of 35.8 % and 67.8 %, respectively. In contrast, the conventional microporous Pt/Na-ZSM-5 catalyst achieved only 67.1 % conversion, favoring DFF formation with 38.8 % selectivity and 6.4 % FDCA yield. The enhanced activity of hierarchical materials, especially Pt/Ca-Hie-ZSM-5, could be attributed to enhanced molecular diffusion within the nanosheets, smaller Pt nanoparticle size (2.5–4.5 nm), and higher support basicity. The hierarchical catalyst maintained high HMF conversion and FDCA yield even after five catalytic cycles by preserving Pt content% and showing resistance over metal sintering, contrary to Pt/Na-ZSM-5 catalyst for which a larger aggregation of Pt was found as well as severe leaching.",
          "As in the case of microporous zeolites, the choice of metal deposition method also significantly affected the catalytic activity of hierarchical zeolites. Somsri and co-workers [281], investigated deposition-precipitation (DP) and wet impregnation methods for Au deposition on hierarchical Ca-ZSM-5. The catalyst prepared via DP, Au/Ca-hie-ZSM-5 (DP), displayed smaller Au particles (∼ 1.3 nm) and exhibited complete HMF conversion with 75.1 % FDCA selectivity, whereas the wet impregnation method yielded a catalyst (Au/Ca-hie-ZSM-5-imp) with larger particles (3.6 nm) with only 43.6 % FDCA selectivity. These results highlight the importance of preparation techniques in achieving optimal catalytic performance.",
          "Hierarchical zeolites have also shown remarkable activity in the epoxidation of fatty acids. For the epoxidation of methyl oleate (MO), a hierarchical titanosilicate zeolite (TS-SP) with sponge-like morphology and mesopore diameter of 3–5.5 nm, demonstrated 100 % conversion and 91 % selectivity for epoxidized products at 90 °C [282]. In comparison, the use of microporous TS-1 increased MO conversion from 23 % (in absence of a catalyst) to only 39 %, with 62 % product selectivity. In a similar work, a catalyst system combining WO3 in physical mixture with a spongy titanosilicate (STS) not only facilitated the epoxidation of MO but also enabled the hydrolysis and oxidative cleavage of the formed vicinal diol [283]. The WO3-STS catalyst showed enhanced catalytic performance, having 94.4 % MO conversion and more than 63 % selectivity towards oxidative cleavage products, with significantly reduced WO3 leaching compared to conventional TS-1 catalyst.",
          "TS-1-based catalysts with different textural features, namely layered TS-1, pillared TS-1, and Ti-pillared TS-1 as well as mesoporous TS-1, were investigated in the liquid-phase epoxidation of MO with hydrogen peroxide at 50 °C [284]. After synthesizing layered TS-1, the obtained nanosheets were used for the preparation of pillared TS-1, in which zeolite nanosheets were connected forming a bulkier, more stable material. The catalytic activity of these materials was compared with that of microporous TS-1 and mesoporous TS-1, prepared by using carbon black pearls as a secondary templating agent. After 5 h, layered TS-1 achieved 92 % MO conversion, while mesoporous TS-1 reached 76 %, compared to 44 % for pillared TS-1 and much lower values for conventional TS-1. Despite the expansion of the interlayer distance of the pillared TS-1, the accessibility of the active sites is likely limited due to the high steric demand of MO molecules. For longer reaction time (more than 24 h), MO conversion reached 76 % for the pillared sample. For MO epoxidation with H2O2, the tetrahedrally coordinated Ti atoms in TS-1 samples in combination with the hierarchical structure were found to be much more effective, compared to Ti-MCM-36 catalyst with mesopores and mainly octahedrally coordinated Ti-sites.",
          "Steam-assisted conversion (SAC) has been used to transform amorphous Ti-MCM-41 into hierarchical zeolites with varying degrees of crystallinity, significantly enhancing catalytic performance. SAC-treated Ti-MCM-41 samples (Ti-M41p), were effectively used for the epoxidation reaction of methyl oleate (MO) and methyl linolate (ML). The different treatment times generated catalysts with pores of 3 nm, which were maintained for Ti-MCM-41p-6h but totally disappeared in Ti-M41p-24h. The SAC treated samples demonstrated superior catalytic activity, with Ti-M41p-6h and Ti-M41p-12h presenting the highest conversion (66–69 %) and product selectivity (94 %). Ti-M41p sample that was treated for 24 h under steam had similar activity as the microporous TS-1, having high product selectivity (80–88 %) but very low conversion (less than 8 %). The improved catalytic performance of SAC transformed Ti-MCM-41 samples was attributed to the mesoporous surface area and crystallinity of the material. In ML epoxidation, Ti-M41p-6h facilitated the epoxidation of both CC bonds, achieving 66 % conversion and balanced product selectivity for mono- and di-epoxides, unlike microporous TS-1, which achieved only 6 % conversion [285].",
          "In the epoxidation of fatty acids methyl esters (FAME), nanosized TS-1 (TS-1_ns), synthesized via microwave-assisted hydrothermal method and subsequently recrystallized, exhibited outstanding catalytic performance. Recrystallized TS-1_ns with mesopores of 3 – 10 nm achieved 65 % FAME conversion and 82 % epoxide selectivity at 50 °C, outperforming both microporous TS-1 and desilicated TS-1 samples. Despite the larger pores of desilicated materials (10 – 40 nm) that enhance molecule diffusion, their increased surface hydrophilicity was probably unfavorable during FAME epoxidation in acetonitrile, as the alkaline-treated samples showed much lower catalytic activity even than the microporous material. Contrary, in the case of TS-1_ns, the stacked morphology through condensation of hydroxyl groups on the crystal surface was associated with an increase of the surface hydrophobicity, which enhance the adsorption of FAME molecules and thus promote their epoxidation [44]. Overall, these findings underscore the significant advantages of hierarchical zeolites in biomass oxidative transformations, with improved molecule diffusion, active site accessibility, and reduced steric hindrance contributing to their superior catalytic activity."
        ]
      },
      {
        "section_name": "Challenges and perspectives",
        "content": [
          "The literature summarized in this review highlights significant advances in the field of biomass upgrading, focusing on oxidative transformations, with the use of modified zeolites over the recent years. Biomass conversion reactions demand catalysts with high thermal and chemical stability, as well as reusability. Zeolites have already been established as an important class of heterogeneous catalysts that can meet these requirements. The varying number and nature of functional groups of biomass derived molecules require the use of materials with specific functionalities (active metal sites, acidity, basicity, mesoporosity). The flexibility that zeolite synthesis procedures give for preparing materials with tailored features is considered as a big advantage of zeolites compared to other heterogeneous catalysts. Especially for biomass oxidative transformations, the use of zeolites increased the sustainability factor by facilitating the use of “green” oxidants, such as O2 and H2O2, employing safer chemicals, and operating under mild reaction conditions compared to conventional processes. Metal–biomass interactions are modulated by the zeolite’s environment: the zeolite can enforce proximity of reactants to active sites, stabilize certain intermediates, or prevent bimolecular side reactions, thereby improving selectivity. Zeolite-supported catalysts often exhibit superior activity or selectivity relative to common supports (alumina, carbon, bulk oxides), due to zeolites’ structural stability, shape-selective pores, and ability to stabilize active sites (preventing metal sintering or leaching). However, microporous zeolites often face diffusion limitations, side reactions, and coke deposition in reactions involving biomass-derived molecules. Addressing these challenges and perspectives will be critical to fully exploring the potential of these materials in the sustainable development of biomass oxidative upgrading.",
          "In the oxidation of functional groups of biomass-derived molecules such as HMF and glucose, achieving high product selectivity is of high priority. While Au supported on zeolites have shown promise, a deeper understanding of the role of metal nanoparticle size, metal loading and the interactions between Au and other metals in bimetallic catalysts should be further investigated. In addition, the use of non-noble metals, which are more abundant and cost-effective, is equally important for the scale-up of these reactions to industrial applications. Moreover, zeolites have the potential to minimize or eliminate the need for additional base that is often required with other catalyst supports. Despite this, the exact role of BAS, LAS and basic sites in metal-modified zeolites remains unclear. Both glucose and HMF contain -CHO and -OH groups that can be adsorbed to acid and basic sites of zeolites, initiating the oxidation reaction. Further studies using simpler model compounds with similar functional groups (e.g., -CHO or -OH) can be used to elucidate the relationship between functional group reactivity and zeolite surface chemistry (acid/basic sites). For these studies small alcohols or aldehydes are preferred in order to avoid the influence of diffusion limitations and reveal the intrinsic catalytic activity. In such investigations, operando techniques could provide valuable insights into the interactions of reactants, intermediates and products with the catalyst during reaction. For photocatalytic reactions, research is still in its infancy, with zeolites applied mainly for glucose oxidation thus far. Despite the lower energy demands of photocatalysis compared to the thermochemical reactions and the high selectivity towards GOA/GAA, conversion values remain low. Zeolites with higher external surface areas and hierarchical structures, containing both micro- and mesopores, could significantly enhance accessibility to active sites and improve catalytic performance.",
          "Diffusion limitations also pose challenges in reactions such as CC bond epoxidation and C-C bond oxidative cleavage. For instance, the epoxidation of unsaturated fatty acids (UFAs) derived from vegetable oils and subsequent cleavage of the corresponding vicinal diols to produce mono- or dicarboxylic acids suffer from restricted activity with microporous zeolites, which rely predominately on their external surface areas. Hierarchical zeolites, such as mesoporous TS-1, have been successfully used for overcoming these limitations in UFAs epoxidation. Further modification of these catalysts with surface active metals such as Fe, W, or Cr could promote not only the step of epoxidation but also the oxidative cleavage of C-C bonds. However, most of the currently used supports (e.g., MCM-41), despite the high conversion and product selectivity suffer from metal leaching issues and catalyst instability. The crystalline structure of zeolites could mitigate stability issues by forming strong interactions with the metal species, whether as single sites, clusters, or nanoparticles, thereby enhancing overall catalyst durability. Optimizing the oxidative cleavage of mono-unsaturated fatty acids can also open new potentials for the valorization of polyunsaturated fatty acids and lignin derived molecules that contain CC bonds (e.g., isoeugenol).",
          "While the broad use of zeolites in many of industrial processes demonstrates their potential for large-scale applications, scaling oxidative biomass conversions faces challenges – e.g. handling of solid biomass-slurry feeds, water tolerance of catalysts, and catalyst lifetime in presence of bio-impurities (N/S compounds, etc.).",
          "Addressing these challenges through targeted research will allow for the development of robust, efficient, and sustainable zeolite-based catalysts. Such advancements will not only contribute to overcoming current limitations in oxidative transformations but will also unlock new opportunities for the broader application of zeolites in biomass upgrading, fostering progress toward sustainable chemical processes."
        ]
      },
      {
        "section_name": "Conclusions",
        "content": [
          "The transition from fossil resources to biomass as a feedstock is of high importance for advancing a sustainable and environmentally friendly chemical industry. Biomass provides a renewable alternative, decreasing the carbon footprint and reliance on non-renewable resources. Zeolites play a pivotal role in the catalytic upgrading of biomass, thanks to their high surface area, tunable pore structures, and strong acid-base sites. The modification of zeolites with metals further enhances their catalytic properties, facilitating critical reactions such as glucose isomerization and dehydration, LA and FUR hydrogenation, sugars and fatty acids esterification, phenolics and vegetable oils hydrodeoxygenation. All of these reactions are important for the production of chemicals, materials and fuels.",
          "In oxidative biomass transformations, the use of zeolites has enabled the establishment of more safe and sustainable processes by leveraging “green” oxidizing agents such as O2 and H2O2, employing neutral solvents, and operating under mild, energy-efficient conditions. In glucose and HMF oxidation, Au supported on zeolites have showed great activity, particularly in decreasing the demands for additional base. For the partial HMF oxidation to DFF and HMFCA, zeolites modified with vanadium, cobalt and iron have exhibited high product selectivities, emphasizing the versatility of metal-modified zeolites. The role of BAS, LAS, and basic sites in facilitating the initial aldehyde and hydroxyl groups adsorption has been a key factor in promoting the overall reaction efficiency.",
          "For the epoxidation of CC bonds in unsaturated fatty acids, titanium-containing zeolites, such as TS-1, have showed great activity, particularly in reactions involving methyl oleate and vegetable oils. Further modification of TS-1 with metals such as Mo and Cd have decreased reaction times and increased product selectivity. Beyond epoxidation, unsaturated fatty acids can also be subjected to carbon-carbon bond cleavage towards the formation of bio-carboxylic acids. However, this reaction remains challenging, mainly due to the diffusion limitations of larger molecules in conventional zeolite structures.",
          "Hierarchical zeolites containing both micro- and mesopores, have shown promise in overcoming these challenges. They have delivered improved catalytic performance in reactions such as HMF oxidation and fatty acids epoxidation, and they hold significant potential for oxidative cleavage reactions. This progress highlights the significant potential of tailored zeolite-based catalysts in mitigating mass transport limitations and enhancing catalytic efficiency.",
          "Collectively, the findings reviewed in this article highlight the transformative potential of zeolite-based catalysts in biomass valorization. These materials provide a platform for developing sustainable, efficient, and scalable processes that align with the goals of a bio-based chemical industry. Future research should focus in optimizing catalyst design rationally, improving reaction selectivities, and addressing challenges such as diffusion limitations and catalyst stability. By doing so, zeolites will continue to be at the forefront of innovations driving the transition towards a sustainable, circular economy."
        ]
      },
      {
        "section_name": "Author agreement statement",
        "content": [
          "We the undersigned declare that this manuscript is original, has not been published before and is not currently being considered for publication elsewhere. We confirm that the manuscript has been read and approved by all named authors. The Corresponding Author is the sole contact for the Editorial process. He/she is responsible for communicating with the other authors about progress, submissions of revisions and final approval of proofs."
        ]
      }
    ],
    "tables": [
      {
        "label": "Table 1",
        "caption": "Representative examples of the use of zeolites in biomass valorization reactions.",
        "as_string": " <R>  <C> Reactant <C> Reaction type <C> Catalyst <C> Reaction conditions <C> Main product <C> Ref. <R>  <C> Glucose <C> Isomerization-dehydration <C> Sn-Al-Beta <C> 120 °C, ionic liquid <C> HMF <C> [152] <R>  <C> LA <C> Hydrogenation <C> Ru/HZSM−5 <C> 100 °C, H2 <C> GVL <C> [163] <R>  <C> FUR <C> Hydrogenation <C> Zr/SAPO−34,ZrP/HZSM−5 <C> 150–180 °C, N2, alcohols <C> GVL <C> [165,166] <R>  <C> Glucose <C> Esterification <C> ZrY6 <C> 180 °C, methanol <C> Methyl levulinate <C> [170] <R>  <C> Palmitic acid <C> Esterification <C> H-Y, ZSM−5 <C> 70 °C, methanol <C> Methyl palmitate <C> [173] <R>  <C> FUR <C> Aldol condensation <C> H-BEA <C> 100 °C, acetone <C> Aldol condensation product <C> [178] <R>  <C> Phenolics <C> HDO <C> Ni/ZSM−5, Ni/BEA <C> 220 °C, H2 <C> Cycloalkanes <C> [185] <R>  <C> Methyl stearate, algae oil <C> HDO <C> Ni/nano-ZSM−5 <C> 280 °C, H2 <C> Alkanes <C> [189] <Cap> Representative examples of the use of zeolites in biomass valorization reactions. </Cap> ",
        "single_head_table": [
          [
            "Reactant",
            "Reaction type",
            "Catalyst",
            "Reaction conditions",
            "Main product",
            "Ref."
          ],
          [
            "Glucose",
            "Isomerization-dehydration",
            "Sn-Al-Beta",
            "120 °C, ionic liquid",
            "HMF",
            "[152]"
          ],
          [
            "LA",
            "Hydrogenation",
            "Ru/HZSM−5",
            "100 °C, H2",
            "GVL",
            "[163]"
          ],
          [
            "FUR",
            "Hydrogenation",
            "Zr/SAPO−34,ZrP/HZSM−5",
            "150–180 °C, N2, alcohols",
            "GVL",
            "[165,166]"
          ],
          [
            "Glucose",
            "Esterification",
            "ZrY6",
            "180 °C, methanol",
            "Methyl levulinate",
            "[170]"
          ],
          [
            "Palmitic acid",
            "Esterification",
            "H-Y, ZSM−5",
            "70 °C, methanol",
            "Methyl palmitate",
            "[173]"
          ],
          [
            "FUR",
            "Aldol condensation",
            "H-BEA",
            "100 °C, acetone",
            "Aldol condensation product",
            "[178]"
          ],
          [
            "Phenolics",
            "HDO",
            "Ni/ZSM−5, Ni/BEA",
            "220 °C, H2",
            "Cycloalkanes",
            "[185]"
          ],
          [
            "Methyl stearate, algae oil",
            "HDO",
            "Ni/nano-ZSM−5",
            "280 °C, H2",
            "Alkanes",
            "[189]"
          ]
        ],
        "full_table": [
          [
            "Reactant",
            "Reaction type",
            "Catalyst",
            "Reaction conditions",
            "Main product",
            "Ref."
          ],
          [
            "Glucose",
            "Isomerization-dehydration",
            "Sn-Al-Beta",
            "120 °C, ionic liquid",
            "HMF",
            "[152]"
          ],
          [
            "LA",
            "Hydrogenation",
            "Ru/HZSM−5",
            "100 °C, H2",
            "GVL",
            "[163]"
          ],
          [
            "FUR",
            "Hydrogenation",
            "Zr/SAPO−34,ZrP/HZSM−5",
            "150–180 °C, N2, alcohols",
            "GVL",
            "[165,166]"
          ],
          [
            "Glucose",
            "Esterification",
            "ZrY6",
            "180 °C, methanol",
            "Methyl levulinate",
            "[170]"
          ],
          [
            "Palmitic acid",
            "Esterification",
            "H-Y, ZSM−5",
            "70 °C, methanol",
            "Methyl palmitate",
            "[173]"
          ],
          [
            "FUR",
            "Aldol condensation",
            "H-BEA",
            "100 °C, acetone",
            "Aldol condensation product",
            "[178]"
          ],
          [
            "Phenolics",
            "HDO",
            "Ni/ZSM−5, Ni/BEA",
            "220 °C, H2",
            "Cycloalkanes",
            "[185]"
          ],
          [
            "Methyl stearate, algae oil",
            "HDO",
            "Ni/nano-ZSM−5",
            "280 °C, H2",
            "Alkanes",
            "[189]"
          ]
        ]
      },
      {
        "label": "Table 2",
        "caption": "Oxidative reactions of functional groups of biomass derived molecules in presence of modified zeolites.",
        "as_string": " <R>  <C> Reactant <C> Catalyst <C> Reaction conditions <C> Conv., % <C> Main product <C> Sel., % <C> Ref. <R>  <C> Glucose <C> 2 %Au/Beta <C> Aerobic ox.(110 °C, water, 0.5 MPa O2) <C> 91 <C> gluconic acid <C> 99 <C> [205] <R>  <C> Glucose <C> FePz(SBu)8/H-ZSM−5 <C> Photocatalytic ox.(r.t., Xe lamp) <C> 36 <C> Glucaric/ gluconic acid <C> 45 <C> [212] <R>  <C> Glucose <C> TiO2/zeolite Y <C> Photocatalytic ox.(30 °C, 1 bar, 125 W mercury lamp) <C> 15 <C> glucaric/gluconic acid <C> 68 <C> [215] <R>  <C> Glucose <C> Cr-TiO2/zeolite Y <C> Photocatalytic ox.(30 °C, 1 atm., 125 W UV-lamp) <C> 7 <C> glucaric/gluconic acid <C> 87 <C> [216] <R>  <C> HMF <C> 1 %Au/Sn-Beta <C> Aerobic ox.(140 °C, water, Na2CO3, 1 MPa O2) <C> 100 <C> FDCA <C> 46 <C> [54] <R>  <C> HMF <C> 2 %Au/Mg-Beta <C> Aerobic ox.(130 °C, water, Na2CO3, 2 MPa O2) <C> 95 <C> FDCA <C> 98 <C> [220] <R>  <C> HMF <C> 0.2 %Pt@Beta <C> Aerobic ox.(90 °C, water, O2 balloon) <C> > 99 <C> FDCA <C> 99 <C> [221] <R>  <C> HMF <C> NiAl-MOR-CNTs <C> Electrochemical ox.(r.t, KOH, 1.67 V) <C> 100 <C> FDCA <C> 92 <C> [228] <R>  <C> HMF <C> V2O5/Cu-MOR <C> Aerobic ox.(120 °C, DMSO, O2 balloon) <C> > 99 <C> DFF <C> 91 <C> [231] <R>  <C> Fructose <C> [V2O8]6−/MOR <C> Aerobic ox.(120–130 °C, DMSO, HCl, O2 balloon) <C> 100 <C> DFF <C> 96 <C> [230] <R>  <C> HMF <C> MOx@Nb-Y30 <C> Wet ox.170 °C, ACN, t-BuOOH, <C> 95 <C> HMFCA <C> 97 <C> [233] <Cap> Oxidative reactions of functional groups of biomass derived molecules in presence of modified zeolites. </Cap> ",
        "single_head_table": [
          [
            "Reactant",
            "Catalyst",
            "Reaction conditions",
            "Conv., %",
            "Main product",
            "Sel., %",
            "Ref."
          ],
          [
            "Glucose",
            "2 %Au/Beta",
            "Aerobic ox.(110 °C, water, 0.5 MPa O2)",
            "91",
            "gluconic acid",
            "99",
            "[205]"
          ],
          [
            "Glucose",
            "FePz(SBu)8/H-ZSM−5",
            "Photocatalytic ox.(r.t., Xe lamp)",
            "36",
            "Glucaric/ gluconic acid",
            "45",
            "[212]"
          ],
          [
            "Glucose",
            "TiO2/zeolite Y",
            "Photocatalytic ox.(30 °C, 1 bar, 125 W mercury lamp)",
            "15",
            "glucaric/gluconic acid",
            "68",
            "[215]"
          ],
          [
            "Glucose",
            "Cr-TiO2/zeolite Y",
            "Photocatalytic ox.(30 °C, 1 atm., 125 W UV-lamp)",
            "7",
            "glucaric/gluconic acid",
            "87",
            "[216]"
          ],
          [
            "HMF",
            "1 %Au/Sn-Beta",
            "Aerobic ox.(140 °C, water, Na2CO3, 1 MPa O2)",
            "100",
            "FDCA",
            "46",
            "[54]"
          ],
          [
            "HMF",
            "2 %Au/Mg-Beta",
            "Aerobic ox.(130 °C, water, Na2CO3, 2 MPa O2)",
            "95",
            "FDCA",
            "98",
            "[220]"
          ],
          [
            "HMF",
            "0.2 %Pt@Beta",
            "Aerobic ox.(90 °C, water, O2 balloon)",
            "> 99",
            "FDCA",
            "99",
            "[221]"
          ],
          [
            "HMF",
            "NiAl-MOR-CNTs",
            "Electrochemical ox.(r.t, KOH, 1.67 V)",
            "100",
            "FDCA",
            "92",
            "[228]"
          ],
          [
            "HMF",
            "V2O5/Cu-MOR",
            "Aerobic ox.(120 °C, DMSO, O2 balloon)",
            "> 99",
            "DFF",
            "91",
            "[231]"
          ],
          [
            "Fructose",
            "[V2O8]6−/MOR",
            "Aerobic ox.(120–130 °C, DMSO, HCl, O2 balloon)",
            "100",
            "DFF",
            "96",
            "[230]"
          ],
          [
            "HMF",
            "MOx@Nb-Y30",
            "Wet ox.170 °C, ACN, t-BuOOH,",
            "95",
            "HMFCA",
            "97",
            "[233]"
          ]
        ],
        "full_table": [
          [
            "Reactant",
            "Catalyst",
            "Reaction conditions",
            "Conv., %",
            "Main product",
            "Sel., %",
            "Ref."
          ],
          [
            "Glucose",
            "2 %Au/Beta",
            "Aerobic ox.(110 °C, water, 0.5 MPa O2)",
            "91",
            "gluconic acid",
            "99",
            "[205]"
          ],
          [
            "Glucose",
            "FePz(SBu)8/H-ZSM−5",
            "Photocatalytic ox.(r.t., Xe lamp)",
            "36",
            "Glucaric/ gluconic acid",
            "45",
            "[212]"
          ],
          [
            "Glucose",
            "TiO2/zeolite Y",
            "Photocatalytic ox.(30 °C, 1 bar, 125 W mercury lamp)",
            "15",
            "glucaric/gluconic acid",
            "68",
            "[215]"
          ],
          [
            "Glucose",
            "Cr-TiO2/zeolite Y",
            "Photocatalytic ox.(30 °C, 1 atm., 125 W UV-lamp)",
            "7",
            "glucaric/gluconic acid",
            "87",
            "[216]"
          ],
          [
            "HMF",
            "1 %Au/Sn-Beta",
            "Aerobic ox.(140 °C, water, Na2CO3, 1 MPa O2)",
            "100",
            "FDCA",
            "46",
            "[54]"
          ],
          [
            "HMF",
            "2 %Au/Mg-Beta",
            "Aerobic ox.(130 °C, water, Na2CO3, 2 MPa O2)",
            "95",
            "FDCA",
            "98",
            "[220]"
          ],
          [
            "HMF",
            "0.2 %Pt@Beta",
            "Aerobic ox.(90 °C, water, O2 balloon)",
            "> 99",
            "FDCA",
            "99",
            "[221]"
          ],
          [
            "HMF",
            "NiAl-MOR-CNTs",
            "Electrochemical ox.(r.t, KOH, 1.67 V)",
            "100",
            "FDCA",
            "92",
            "[228]"
          ],
          [
            "HMF",
            "V2O5/Cu-MOR",
            "Aerobic ox.(120 °C, DMSO, O2 balloon)",
            "> 99",
            "DFF",
            "91",
            "[231]"
          ],
          [
            "Fructose",
            "[V2O8]6−/MOR",
            "Aerobic ox.(120–130 °C, DMSO, HCl, O2 balloon)",
            "100",
            "DFF",
            "96",
            "[230]"
          ],
          [
            "HMF",
            "MOx@Nb-Y30",
            "Wet ox.170 °C, ACN, t-BuOOH,",
            "95",
            "HMFCA",
            "97",
            "[233]"
          ]
        ]
      },
      {
        "label": "Table 3",
        "caption": "The use of zeolites in epoxidation reaction of biomass derived molecules.",
