Repository: Iwanap1/Zeolite_TDM

# Zeolite_TDM

Work done for PhD project leading up to ESA. demonstration.ipynb goes through example workflow with JSON and XML files, however the main pipeline uses MongoDB. To use, create a .env file in root directory and enter your Elsevier API key under variable "ELSEVIER" and enter MongoDB URI under "MONGO" (optional, you can just use the JSON versions).

No data from papers is included in this repo to avoid risking copyright infringement

Corpus acquisition and Paragraph classification run fine on a CPU (16 GB), however cuda is necessary for the rest. 

LLMs need downloading seperately, be wary of this taking up a lot of space

File: data/manual_extraction.json (part 8 of 15)
[
                        "repeats": "3"
                    },
                    {
                        "process": "solvent_etching",
                        "did_step": "true",
                        "mass_parent": "1 g",
                        "solutes": "NH4HF2 (6 g)",
                        "solvent": "water (12 g)",
                        "temperature": "323 K",
                        "time": "2 h",
                        "microwave": "not used",
                        "ultrasound": "not used",
                        "repeats": ""
                    }
                ]
            },
            {
                "name": "NH4F(4)-ZSM-5(1)-2",
                "morphological_description": "",
                "zeolite_source": {
                    "source": "commercial",
                    "did_step": "true",
                    "name": "H-ZSM-5",
                    "supplier": "Grace Davison",
                    "form": "H",
                    "cbv": "",
                    "Si/Al": "17",
                    "SiO2/Al2O3": "",
                    "M": "",
                    "Si/M": ""
                },
                "post-synthesis": [
                    {
                        "process": "ion_exchange",
                        "did_step": "true",
                        "initial_form": "H",
                        "final_form": "NH4",
                        "solutes": "NH4Cl (1 M, 20 g solution/g zeolite)",
                        "temperature": "333 K",
                        "time": "6 h",
                        "solvent": "",
                        "repeats": "3"
                    },
                    {
                        "process": "solvent_etching",
                        "did_step": "true",
                        "mass_parent": "1 g",
                        "solutes": "NH4HF2 (4 g)",
                        "solvent": "water (12 g)",
                        "temperature": "323 K",
                        "time": "2 h",
                        "microwave": "not used",
                        "ultrasound": "not used",
                        "repeats": ""
                    }
                ]
            },
            {
                "name": "NH4F(2)-ZSM-5(1)-2",
                "morphological_description": "",
                "zeolite_source": {
                    "source": "commercial",
                    "did_step": "true",
                    "name": "H-ZSM-5",
                    "supplier": "Grace Davison",
                    "form": "H",
                    "cbv": "",
                    "Si/Al": "17",
                    "SiO2/Al2O3": "",
                    "M": "",
                    "Si/M": ""
                },
                "post-synthesis": [
                    {
                        "process": "ion_exchange",
                        "did_step": "true",
                        "initial_form": "H",
                        "final_form": "NH4",
                        "solutes": "NH4Cl (1 M, 20 g solution/g zeolite)",
                        "temperature": "333 K",
                        "time": "6 h",
                        "solvent": "",
                        "repeats": "3"
                    },
                    {
                        "process": "solvent_etching",
                        "did_step": "true",
                        "mass_parent": "1 g",
                        "solutes": "NH4HF2 (2 g)",
                        "solvent": "water (12 g)",
                        "temperature": "323 K",
                        "time": "2 h",
                        "microwave": "not used",
                        "ultrasound": "not used",
                        "repeats": ""
                    }
                ]
            },
            {
                "name": "NH4F(1)-ZSM-5(1)-2",
                "morphological_description": "",
                "zeolite_source": {
                    "source": "commercial",
                    "did_step": "true",
                    "name": "H-ZSM-5",
                    "supplier": "Grace Davison",
                    "form": "H",
                    "cbv": "",
                    "Si/Al": "17",
                    "SiO2/Al2O3": "",
                    "M": "",
                    "Si/M": ""
                },
                "post-synthesis": [
                    {
                        "process": "ion_exchange",
                        "did_step": "true",
                        "initial_form": "H",
                        "final_form": "NH4",
                        "solutes": "NH4Cl (1 M, 20 g solution/g zeolite)",
                        "temperature": "333 K",
                        "time": "6 h",
                        "solvent": "",
                        "repeats": "3"
                    },
                    {
                        "process": "solvent_etching",
                        "did_step": "true",
                        "mass_parent": "1 g",
                        "solutes": "NH4HF2 (1 g)",
                        "solvent": "water (12 g)",
                        "temperature": "323 K",
                        "time": "2 h",
                        "microwave": "not used",
                        "ultrasound": "not used",
                        "repeats": ""
                    }
                ]
            },
            {
                "name": "NH4F(0.5)-ZSM-5(1)-2",
                "morphological_description": "",
                "zeolite_source": {
                    "source": "commercial",
                    "did_step": "true",
                    "name": "H-ZSM-5",
                    "supplier": "Grace Davison",
                    "form": "H",
                    "cbv": "",
                    "Si/Al": "17",
                    "SiO2/Al2O3": "",
                    "M": "",
                    "Si/M": ""
                },
                "post-synthesis": [
                    {
                        "process": "ion_exchange",
                        "did_step": "true",
                        "initial_form": "H",
                        "final_form": "NH4",
                        "solutes": "NH4Cl (1 M, 20 g solution/g zeolite)",
                        "temperature": "333 K",
                        "time": "6 h",
                        "solvent": "",
                        "repeats": "3"
                    },
                    {
                        "process": "solvent_etching",
                        "did_step": "true",
                        "mass_parent": "1 g",
                        "solutes": "NH4HF2 (0.5 g)",
                        "solvent": "water (12 g)",
                        "temperature": "323 K",
                        "time": "2 h",
                        "microwave": "not used",
                        "ultrasound": "not used",
                        "repeats": ""
                    }
                ]
            },
            {
                "name": "NH4F(0.25)-ZSM-5(1)-2",
                "morphological_description": "",
                "zeolite_source": {
                    "source": "commercial",
                    "did_step": "true",
                    "name": "H-ZSM-5",
                    "supplier": "Grace Davison",
                    "form": "H",
                    "cbv": "",
                    "Si/Al": "17",
                    "SiO2/Al2O3": "",
                    "M": "",
                    "Si/M": ""
                },
                "post-synthesis": [
                    {
                        "process": "ion_exchange",
                        "did_step": "true",
                        "initial_form": "H",
                        "final_form": "NH4",
                        "solutes": "NH4Cl (1 M, 20 g solution/g zeolite)",
                        "temperature": "333 K",
                        "time": "6 h",
                        "solvent": "",
                        "repeats": "3"
                    },
                    {
                        "process": "solvent_etching",
                        "did_step": "true",
                        "mass_parent": "1 g",
                        "solutes": "NH4HF2 (0.25 g)",
                        "solvent": "water (12 g)",
                        "temperature": "323 K",
                        "time": "2 h",
                        "microwave": "not used",
                        "ultrasound": "not used",
                        "repeats": ""
                    }
                ]
            }
        ]
    },
    {
        "doi": "10.1016/j.fuel.2019.116538",
        "text": "<header>Preparation of catalysts<text>HZSM-5 powder with Si/Al = 25 was supplied by Nanjing refinery Co., Ltd (China) and calcined in air condition at 550 C for 4 h before use. Desilication was carried out by mixing 7.5 g HZSM-5 with 150 mL of 0.3 M NaOH aqueous solution at 80 C for 2 h under vigorously stirring condition. Afterwards, the cooled suspension was separated by filtration, washed with deionized water until pH reached to 7, and dried at 100 C overnight. The desilicated Na-ZSM-5 zeolite was transferred into H-form ZSM-5 by three consecutive conventional ion exchanges with 0.8 M NH4NO3 solution at 80 C for under stirring condition 8 h and calcined at 550 C for 4 h under the flow of synthetic air. Dealumination by steaming was performed in a fixed bed reactor. The catalyst (ca. 1.6 g) was charged into a quartz tube. After that, steaming treatment was conducted at 450 C under a flow of pure water vapours (WHSV = 12 h-1) for 3 h. Here, the separate treated HZSM-5 zeolites were labeled as 0.3 M NaOH/HZSM-5 and 3 h 450 C/HZSM-5, and the co-modified zeolite samples were denoted as 0.3 M NaOH/3h 450 C/HZSM-5 and 3 h 450 C/0.3 M NaOH/HZSM-5 according to the sequential order of desilication and steaming treatment, respectively.",
        "samples": [
            {
                "name": "HZSM-5",
                "morphological_description": "",
                "zeolite_source": {
                    "source": "commercial",
                    "did_step": "true",
                    "name": "HZSM-5",
                    "supplier": "Nanjing refinery Co., Ltd",
                    "form": "H",
                    "cbv": "",
                    "Si/Al": "25",
                    "SiO2/Al2O3": "",
                    "M": "",
                    "Si/M": ""
                },
                "post-synthesis": [
                    {
                        "process": "calcination",
                        "did_step": "true",
                        "start_form": "",
                        "end_form": "",
                        "gas": "air",
                        "gas_flow": "",
                        "heat_rate": "",
                        "temperature": "550 C",
                        "time": "4 h"
                    }
                ]
            },
            {
                "name": "3 h 450 C/HZSM-5",
                "morphological_description": "",
                "zeolite_source": {
                    "source": "commercial",
                    "did_step": "true",
                    "name": "HZSM-5",
                    "supplier": "Nanjing refinery Co., Ltd",
                    "form": "H",
                    "cbv": "",
                    "Si/Al": "25",
                    "SiO2/Al2O3": "",
                    "M": "",
                    "Si/M": ""
                },
                "post-synthesis": [
                    {
                        "process": "calcination",
                        "did_step": "true",
                        "start_form": "",
                        "end_form": "",
                        "gas": "air",
                        "gas_flow": "",
                        "heat_rate": "",
                        "temperature": "550 C",
                        "time": "4 h"
                    },
                    {
                        "process": "steam treatment",
                        "did_step": "true",
                        "mass_parent": "",
                        "gas": "pure water vapours",
                        "temperature": "450 C",
                        "time": "3 h",
                        "pressure": "",
                        "WHSV": "12 h-1",
                        "additives": ""
                    }
                ]
            },
            {
                "name": "0.3 M NaOH/HZSM-5",
                "morphological_description": "",
                "zeolite_source": {
                    "source": "commercial",
                    "did_step": "true",
                    "name": "HZSM-5",
                    "supplier": "Nanjing refinery Co., Ltd",
                    "form": "H",
                    "cbv": "",
                    "Si/Al": "25",
                    "SiO2/Al2O3": "",
                    "M": "",
                    "Si/M": ""
                },
                "post-synthesis": [
                    {
                        "process": "calcination",
                        "did_step": "true",
                        "start_form": "",
                        "end_form": "",
                        "gas": "air",
                        "gas_flow": "",
                        "heat_rate": "",
                        "temperature": "550 C",
                        "time": "4 h"
                    },
                    {
                        "process": "solvent_etching",
                        "did_step": "true",
                        "mass_parent": "",
                        "solutes": "NaOH (0.3 M)",
                        "solvent": "(150 mL)",
                        "temperature": "80 C",
                        "time": "2 h",
                        "microwave": "not used",
                        "ultrasound": "not used",
                        "repeats": ""
                    },
                    {
                        "process": "ion_exchange",
                        "did_step": "true",
                        "initial_form": "Na",
                        "final_form": "NH4",
                        "solutes": "NH4NO3 (0.8 M)",
                        "temperature": "80 C",
                        "time": "8 h",
                        "solvent": "",
                        "repeats": "3"
                    },
                    {
                        "process": "calcination",
                        "did_step": "true",
                        "start_form": "",
                        "end_form": "",
                        "gas": "synthetic air",
                        "gas_flow": "flow",
                        "heat_rate": "",
                        "temperature": "550 C",
                        "time": "5 h"
                    }
                ]
            },
            {
                "name": "3 h 450 C/0.3 M NaOH/HZSM-5",
                "morphological_description": "",
                "zeolite_source": {
                    "source": "commercial",
                    "did_step": "true",
                    "name": "HZSM-5",
                    "supplier": "Nanjing refinery Co., Ltd",
                    "form": "H",
                    "cbv": "",
                    "Si/Al": "25",
                    "SiO2/Al2O3": "",
                    "M": "",
                    "Si/M": ""
                },
                "post-synthesis": [
                    {
                        "process": "calcination",
                        "did_step": "true",
                        "start_form": "",
                        "end_form": "",
                        "gas": "air",
                        "gas_flow": "",
                        "heat_rate": "",
                        "temperature": "550 C",
                        "time": "4 h"
                    },
                    {
                        "process": "steam treatment",
                        "did_step": "true",
                        "mass_parent": "",
                        "gas": "pure water vapours",
                        "temperature": "450 C",
                        "time": "3 h",
                        "pressure": "",
                        "WHSV": "12 h-1",
                        "additives": ""
                    },
                    {
                        "process": "solvent_etching",
                        "did_step": "true",
                        "mass_parent": "",
                        "solutes": "NaOH (0.3 M)",
                        "solvent": "(150 mL)",
                        "temperature": "80 C",
                        "time": "2 h",
                        "microwave": "not used",
                        "ultrasound": "not used",
                        "repeats": ""
                    },
                    {
                        "process": "ion_exchange",
                        "did_step": "true",
                        "initial_form": "Na",
                        "final_form": "NH4",
                        "solutes": "NH4NO3 (0.8 M)",
                        "temperature": "80 C",
                        "time": "8 h",
                        "solvent": "",
                        "repeats": "3"
                    },
                    {
                        "process": "calcination",
                        "did_step": "true",
                        "start_form": "",
                        "end_form": "",
                        "gas": "synthetic air",
                        "gas_flow": "flowing",
                        "heat_rate": "",
                        "temperature": "550 C",
                        "time": "5 h"
                    }
                ]
            },
            {
                "name": "0.3 M NaOH/3h 450 C/HZSM-5",
                "morphological_description": "",
                "zeolite_source": {
                    "source": "commercial",
                    "did_step": "true",
                    "name": "HZSM-5",
                    "supplier": "Nanjing refinery Co., Ltd",
                    "form": "H",
                    "cbv": "",
                    "Si/Al": "25",
                    "SiO2/Al2O3": "",
                    "M": "",
                    "Si/M": ""
                },
                "post-synthesis": [
                    {
                        "process": "calcination",
                        "did_step": "true",
                        "start_form": "",
                        "end_form": "",
                        "gas": "air",
                        "gas_flow": "",
                        "heat_rate": "",
                        "temperature": "550 C",
                        "time": "4 h"
                    },
                    {
                        "process": "solvent_etching",
                        "did_step": "true",
                        "mass_parent": "",
                        "solutes": "NaOH (0.3 M)",
                        "solvent": "(150 mL)",
                        "temperature": "80 C",
                        "time": "2 h",
                        "microwave": "not used",
                        "ultrasound": "not used",
                        "repeats": ""
                    },
                    {
                        "process": "ion_exchange",
                        "did_step": "true",
                        "initial_form": "Na",
                        "final_form": "NH4",
                        "solutes": "NH4NO3 (0.8 M)",
                        "temperature": "80 C",
                        "time": "8 h",
                        "solvent": "",
                        "repeats": "3"
                    },
                    {
                        "process": "calcination",
                        "did_step": "true",
                        "start_form": "",
                        "end_form": "",
                        "gas": "synthetic air",
                        "gas_flow": "flowing",
                        "heat_rate": "",
                        "temperature": "550 C",
                        "time": "5 h"
                    },
                    {
                        "process": "steam treatment",
                        "did_step": "true",
                        "mass_parent": "",
                        "gas": "pure water vapours",
                        "temperature": "450 C",
                        "time": "3 h",
                        "pressure": "",
                        "WHSV": "12 h-1",
                        "additives": ""
                    }
                ]
            }
        ]
    },
    {
        "doi": "10.1016/j.catcom.2024.106890",
        "text": "<header>Materials<text>The solids used were commercial zeolite H\u2013USY powder (Zeolyst CBV600), zeolite ammonium VUSY POWDER (Zeolyst CBV712), powder zeolite (Zeolyst CBV720), and zeolite H\u2013SDUSY powder (Zeolyst CBV780). Zeolite H-Y was obtained through an ionic interchange of zeolite Na-Y (Zeolyst CBV 100) with a 1 M aqueous solution of NH4NO3 (Panreac, 98.5% purity) at 358 K under reflux for 2 h. The solid was then filtered, dried at 373 K for 2 h, and calcined at 823 K for 3 h (heating rate 10 K/min). Table S1 lists some properties of the selected commercial zeolites studied in this work. Mesostructured zeolites were supplied by Laboratorio de Cat\u00e1lisis Heterog\u00e9nea (LCH) and obtained from commercial zeolites series using the procedure previously reported [35]. Probe aromatic molecules were benzene (Panreac, 99.9% purity), toluene (Merck EMSURE\u00ae, >99.9% Purity), o\u2013xylene (TCI, 99.3% purity), m\u2013xylene (TCI, 99.7% purity), p\u2013xylene (TCI, 99.7%) and cumene (Sigma\u2013Aldrich, 99.3% purity). The gases were helium (5.0 UH Praxair, 99.999% Purity), oxygen (Praxair, 99.99% purity), and hydrogen (Praxair, 99.995% Purity). The properties of the selected molecule probes are provided in Table S2.",
        "samples": [
            {
                "name": "ZME-1",
                "morphological_description": "",
                "zeolite_source": {
                    "source": "unknown"
                },
                "post-synthesis": []
            },
            {
                "name": "ZME-2",
                "morphological_description": "",
                "zeolite_source": {
                    "source": "unknown"
                },
                "post-synthesis": []
            },
            {
                "name": "ZME-3",
                "morphological_description": "",
                "zeolite_source": {
                    "source": "unknown"
                },
                "post-synthesis": []
            },
            {
                "name": "ZME-4",
                "morphological_description": "",
                "zeolite_source": {
                    "source": "unknown"
                },
                "post-synthesis": []
            }
        ]
    },
    {
        "doi": "10.1016/j.fuel.2020.119798",
        "text": "<header>Synthesis of parent HZSM-5 zeolite<text>Parent HZSM-5 zeolite was synthesized by the hydrothermal method using tetrapropyl ammonium hydroxide (TPAOH, 25%) as a template, tetraethyl orthosilicate (TEOS, AR) as a silicon source, and aluminum isopropoxide (AIP, AR) as an aluminum source. An appropriate amount of TEOS was added dropwise to 1.0 M TPAOH solution, and then fully stirred at 35\u2103 for 2 h to form a well-mixed solution. Hydrolyzed AIP in deionized water was then slowly added to the solution. The molar ratio of the gel mixture was 1 TEOS: 0.025 AIP: 0.21 TPAOH: 36 H2O. The mixture was heated and stirred at 85\u2103 for 3 h to remove alcohol, during which time deionized water was continuously added to maintain the original water level. After that, the alcohol-free mixture was transferred into a hydrothermal crystallization kettle to be crystallized for 72 h at 170 \u2103. The crystallized product was separated by a centrifuge and then washed with deionized water to reach a neutral pH. The obtained solid was dried at 100 \u2103, and then calcined at 550 \u2103 for 6 h in a muffle to obtain the parent HZSM-5 zeolite.<header>Preparation of hierarchical HZSM-5 zeolites<text>Hierarchical HZSM-5 zeolites were prepared by NaOH leaching. Three NaOH solutions with different concentrations (0.1 M, 0.3 M and 0.5 M) were prepared to create hierarchical structures in HZSM-5 crystals. The parent HZSM-5 zeolite was added into NaOH solution at a ratio of 1 g HZSM-5 zeolite to 10 ml NaOH solution. The mixture of HZSM-5 zeolite and NaOH solution was stirred at 80 \u2103 for 2 h. After that, the zeolite was separated by a centrifuge, washed to neutrality using deionized water, and then dried at 80 \u2103 for 8 h. The dried zeolite was added into a 1.0 M NH4Cl solution at a ratio of 1 g zeolite to 10 ml NH4Cl solution, and then stirred at 80 \u2103 for 2 h. The solid was separated by a centrifuge and washed 3 times with deionized water. The washed sample was calcined at 550 \u2103 in a muffle for 6 h. The post-treated HZSM-5 zeolites were named as 0.1NaOHZ5, 0.3NaOHZ5 and 0.5NAOHZ5 according to the concentration of NaOH solution, respectively.",
        "samples": [
            {
                "name": "HZSM-5",
                "morphological_description": "",
                "zeolite_source": {
                    "source": "hydrothermal crystallization",
                    "did_step": "true",
                    "components": "tetrapropylammonium hydroxide (TPAOH, 25%, 1.0M) | tetraethyl orthosilicate (TEOS, AR) | aluminium isopropoxide (AIP, AR)",
                    "gel_composition": "1 TEOS: 0.025 AIP: 0.21 TPAOH: 36 H2O",
                    "seed": "",
                    "ratios": "",
                    "pH": "",
                    "pH_adjusted_with": "",
                    "temperature": "170 C",
                    "time": "72 h",
                    "tumbling": ""
                },
                "post-synthesis": [
                    {
                        "process": "calcination",
                        "did_step": "true",
                        "start_form": "",
                        "end_form": "",
                        "gas": "",
                        "gas_flow": "",
                        "heat_rate": "",
                        "temperature": "550 C",
                        "time": "6 h"
                    }
                ]
            },
            {
                "name": "0.1NaOHZ5",
                "morphological_description": "",
                "zeolite_source": {
                    "source": "hydrothermal crystallization",
                    "did_step": "true",
                    "components": "tetrapropylammonium hydroxide (TPAOH, 25%, 1.0M) | tetraethyl orthosilicate (TEOS, AR) | aluminium isopropoxide (AIP, AR)",
                    "gel_composition": "1 TEOS: 0.025 AIP: 0.21 TPAOH: 36 H2O",
                    "seed": "",
                    "ratios": "",
                    "pH": "",
                    "pH_adjusted_with": "",
                    "temperature": "170 C",
                    "time": "72 h",
                    "tumbling": ""
                },
                "post-synthesis": [
                    {
                        "process": "calcination",
                        "did_step": "true",
                        "start_form": "",
                        "end_form": "",
                        "gas": "",
                        "gas_flow": "",
                        "heat_rate": "",
                        "temperature": "550 C",
                        "time": "6 h"
                    },
                    {
                        "process": "solvent_etching",
                        "did_step": "true",
                        "mass_parent": "",
                        "solutes": "NaOH (0.1 M)",
                        "solvent": "(10 ml)",
                        "temperature": "80 C",
                        "time": "8 h",
                        "microwave": "not used",
                        "ultrasound": "not used",
                        "repeats": ""
                    },
                    {
                        "process": "ion_exchange",
                        "did_step": "true",
                        "initial_form": "",
                        "final_form": "NH4",
                        "solutes": "NH4Cl",
                        "temperature": "80 C",
                        "time": "2 h",
                        "solvent": "",
                        "repeats": ""
                    },
                    {
                        "process": "calcination",
                        "did_step": "true",
                        "start_form": "NH4",
                        "end_form": "H",
                        "gas": "air",
                        "gas_flow": "",
                        "heat_rate": "",
                        "temperature": "550 C",
                        "time": "6 h"
                    }
                ]
            },
            {
                "name": "0.3NaOHZ5",
                "morphological_description": "",
                "zeolite_source": {
                    "source": "hydrothermal crystallization",
                    "did_step": "true",
                    "components": "tetrapropylammonium hydroxide (TPAOH, 25%, 1.0M) | tetraethyl orthosilicate (TEOS, AR) | aluminium isopropoxide (AIP, AR)",
                    "gel_composition": "1 TEOS: 0.025 AIP: 0.21 TPAOH: 36 H2O",
                    "seed": "",
                    "ratios": "",
                    "pH": "",
                    "pH_adjusted_with": "",
                    "temperature": "170 C",
                    "time": "72 h",
                    "tumbling": ""
                },
                "post-synthesis": [
                    {
                        "process": "calcination",
                        "did_step": "true",
                        "start_form": "",
                        "end_form": "",
                        "gas": "",
                        "gas_flow": "",
                        "heat_rate": "",
                        "temperature": "550 C",
                        "time": "6 h"
                    },
                    {
                        "process": "solvent_etching",
                        "did_step": "true",
                        "mass_parent": "",
                        "solutes": "NaOH (0.3 M)",
                        "solvent": "(10 ml)",
                        "temperature": "80 C",
                        "time": "8 h",
                        "microwave": "not used",
                        "ultrasound": "not used",
                        "repeats": ""
                    },
                    {
                        "process": "ion_exchange",
                        "did_step": "true",
                        "initial_form": "",
                        "final_form": "NH4",
                        "solutes": "NH4Cl",
                        "temperature": "80 C",
                        "time": "2 h",
                        "solvent": "",
                        "repeats": ""
                    },
                    {
                        "process": "calcination",
                        "did_step": "true",
                        "start_form": "NH4",
                        "end_form": "H",
                        "gas": "air",
                        "gas_flow": "",
                        "heat_rate": "",
                        "temperature": "550 C",
                        "time": "6 h"
                    }
                ]
            },
            {
                "name": "0.5NaOHZ5",
                "morphological_description": "",
                "zeolite_source": {
                    "source": "hydrothermal crystallization",
                    "did_step": "true",
                    "components": "tetrapropylammonium hydroxide (TPAOH, 25%, 1.0M) | tetraethyl orthosilicate (TEOS, AR) | aluminium isopropoxide (AIP, AR)",
                    "gel_composition": "1 TEOS: 0.025 AIP: 0.21 TPAOH: 36 H2O",
                    "seed": "",
                    "ratios": "",
                    "pH": "",
                    "pH_adjusted_with": "",
                    "temperature": "170 C",
                    "time": "72 h",
                    "tumbling": ""
                },
                "post-synthesis": [
                    {
                        "process": "calcination",
                        "did_step": "true",
                        "start_form": "",
                        "end_form": "",
                        "gas": "",
                        "gas_flow": "",
                        "heat_rate": "",
                        "temperature": "550 C",
                        "time": "6 h"
                    },
                    {
                        "process": "solvent_etching",
                        "did_step": "true",
                        "mass_parent": "",
                        "solutes": "NaOH (0.1 M)",
                        "solvent": "(10 ml)",
                        "temperature": "80 C",
                        "time": "8 h",
                        "microwave": "not used",
                        "ultrasound": "not used",
                        "repeats": ""
                    },
                    {
                        "process": "ion_exchange",
                        "did_step": "true",
                        "initial_form": "",
                        "final_form": "NH4",
                        "solutes": "NH4Cl",
                        "temperature": "80 C",
                        "time": "2 h",
                        "solvent": "",
                        "repeats": ""
                    },
                    {
                        "process": "calcination",
                        "did_step": "true",
                        "start_form": "NH4",
                        "end_form": "H",
                        "gas": "air",
                        "gas_flow": "",
                        "heat_rate": "",
                        "temperature": "550 C",
                        "time": "6 h"
                    }
                ]
            }
        ]
    },
    {
        "doi": "10.1016/j.fuel.2021.121386",
        "text": "<header>Materials<text>Iranian mills rice husk ash (RHA) as a silica source, sodium hydroxide (Dr. Mojallali) as an alkali source, aluminum hydroxide (Riedel- de Ha\u00ebn) as an aluminum source, hydrochloric acid (Dr. Mojallali, 37%) for acid treatment and distilled water were employed for the preparation of precursor suspensions. Beta zeolite with Si/Al = 12.5 as an additive in composite zeolite synthesis has also been used. Furthermore, ammonium nitrate (Ghatran shimi) and NaCl (Dr. Mojallali) for zeolite ion exchange and methanol (Dr. Mojallali) as a feed in methanol to gasoline reaction tests were used.",
        "samples": [
            {
                "name": "ZB0",
                "morphological_description": "",
                "zeolite_source": {
                    "source": "unknown"
                },
                "post-synthesis": []
            },
            {
                "name": "ZB10",
                "morphological_description": "",
                "zeolite_source": {
                    "source": "unknown"
                },
                "post-synthesis": []
            },
            {
                "name": "ZB30",
                "morphological_description": "",
                "zeolite_source": {
                    "source": "unknown"
                },
                "post-synthesis": []
            },
            {
                "name": "ZB50",
                "morphological_description": "",
                "zeolite_source": {
                    "source": "unknown"
                },
                "post-synthesis": []
            }
        ]
    },
    {
        "doi": "10.1016/j.jtice.2023.104915",
        "text": "<header>Alkaline treatment of nanozeloite<text>Nanozeolites (Mordenite cliniptilolite) were modified using either sodium hydroxide (NaOH) and sodium hydrogen carbonate (NaHCO3) [47]. A 5 g of nanozeolite was added in 1 M of NaOH or NaHCO3 solution (200 mL) and sonicated for 30 min. After the modified, nanozeolites were washed using distilled water until the pH value become near 7.0. Pristine nanozeolite was represented as NZ, whereas the modified nanozeolite was represented as NZ-X, where X was the modifier, NaOH or NaHCO3.<header>Nanozeolite modified membrane preparation<text>PAN support was prepared using a continuous casting machine. A 200-\u03bcm thickness of 15 wt% PAN/NMP solution was cast onto a polyester nonwoven using casting knife. Then, the as-casting membrane was immersed immediately into a water coagulation bath for phase-inversion process. The modified PAN (mPAN) support was fabricated through hydrolysis of the PAN support by immersing into 2 M NaOH solution at 50 C for 30 min. Some \u2013CN groups of the PAN support was converted to \u2013COOH and \u2013CONH2 groups after the hydrolysis. Prior interfacial polymerization, mPAN support was washed by water for several hours [48]. Wet mPAN support was immersed in a 0.5 wt% aqueous DETA solution at room temperature for 1 min. The droplets of aqueous DETA solution that remained on the surface of the mPAN membrane was removed using rubber roller. Then, 0.5 wt% TMC/n-hexane solution was poured on the membrane at room temperature for 1 min. Polyamide layer was formed on top of the mPAN support. This membrane was immersed in methanol for several hours. Afterwards, it was dried at room temperature. This membrane was represented as TFC membranes. Similar methods to prepare TFN membranes with the TFC membranes. For TFN membranes, different types of nanozeolite were added in the TMC/n-hexane solution. Modified membranes were represented as TFN-Y where Y is the nanozeolite used (NZ, NZ- NaOH or NZ- NaHCO3).",
        "samples": [
            {
                "name": "NZ",
                "morphological_description": "",
                "zeolite_source": {
                    "source": "unknown"
                },
                "post-synthesis": []
            },
            {
                "name": "NZ-NaOH",
                "morphological_description": "",
                "zeolite_source": {
                    "source": "unknown"
                },
                "post-synthesis": [
                    {
                        "process": "solvent_etching",
                        "did_step": "true",
                        "mass_parent": "",
                        "solutes": "NaOH (1 M)",
                        "solvent": "(200 mL)",
                        "temperature": "",
                        "time": "30 min",
                        "microwave": "not used",
                        "ultrasound": "not used",
                        "repeats": ""
                    }
                ]
            },
            {
                "name": "NZ-NaHCO3",
                "morphological_description": "",
                "zeolite_source": {
                    "source": "unknown"
                },
                "post-synthesis": [
                    {
                        "process": "solvent_etching",
                        "did_step": "true",
                        "mass_parent": "",
                        "solutes": "NaHCO3 (200 ml)",
                        "solvent": "(200 mL)",
                        "temperature": "",
                        "time": "30 min",
                        "microwave": "not used",
                        "ultrasound": "not used",
                        "repeats": ""
                    }
                ]
            }
        ]
    },
    {
        "doi": "10.1016/j.fuel.2021.122669",
