Repository: Iwanap1/Zeolite_TDM

# Zeolite_TDM

Work done for PhD project leading up to ESA. demonstration.ipynb goes through example workflow with JSON and XML files, however the main pipeline uses MongoDB. To use, create a .env file in root directory and enter your Elsevier API key under variable "ELSEVIER" and enter MongoDB URI under "MONGO" (optional, you can just use the JSON versions).

No data from papers is included in this repo to avoid risking copyright infringement

Corpus acquisition and Paragraph classification run fine on a CPU (16 GB), however cuda is necessary for the rest. 

LLMs need downloading seperately, be wary of this taking up a lot of space

File: data/manual_extraction_raw.json (part 8 of 12)
[
            "temperature": "500 C",
            "time": "6 h"
          }
        ]
      },
      {
        "name": "Y-3",
        "morphological description": "",
        "history": [
          {
            "process": "commercial",
            "did step": "true",
            "name": "Y-3",
            "supplier": "Dalian Research Institute of Sinopec",
            "form": "Na",
            "cbv": "",
            "Si/Al": "",
            "SiO2/Al2O3": "",
            "M": "",
            "Si/M": ""
          },
          {
            "process": "--> NH4",
            "did step": "true",
            "initial_form": "Na",
            "final_form": "NH4",
            "solutes": "",
            "temperature": "",
            "time": "",
            "solvent": "",
            "repeats": ""
          },
          {
            "process": "calcination",
            "did step": "true",
            "start form": "NH4",
            "end form": "H",
            "gas": "",
            "gas_flow": "",
            "heat_rate": "",
            "temperature": "500 C",
            "time": "6 h"
          }
        ]
      },
      {
        "name": "Y-4",
        "morphological description": "",
        "history": [
          {
            "process": "commercial",
            "did step": "true",
            "name": "Y-4",
            "supplier": "Dalian Research Institute of Sinopec",
            "form": "Na",
            "cbv": "",
            "Si/Al": "",
            "SiO2/Al2O3": "",
            "M": "",
            "Si/M": ""
          },
          {
            "process": "--> NH4",
            "did step": "true",
            "initial_form": "Na",
            "final_form": "NH4",
            "solutes": "",
            "temperature": "",
            "time": "",
            "solvent": "",
            "repeats": ""
          },
          {
            "process": "calcination",
            "did step": "true",
            "start form": "NH4",
            "end form": "H",
            "gas": "",
            "gas_flow": "",
            "heat_rate": "",
            "temperature": "500 C",
            "time": "6 h"
          }
        ]
      },
      {
        "name": "Y-5",
        "morphological description": "",
        "history": [
          {
            "process": "commercial",
            "did step": "true",
            "name": "Y-5",
            "supplier": "Dalian Research Institute of Sinopec",
            "form": "Na",
            "cbv": "",
            "Si/Al": "",
            "SiO2/Al2O3": "",
            "M": "",
            "Si/M": ""
          },
          {
            "process": "--> NH4",
            "did step": "true",
            "initial_form": "Na",
            "final_form": "NH4",
            "solutes": "",
            "temperature": "",
            "time": "",
            "solvent": "",
            "repeats": ""
          },
          {
            "process": "calcination",
            "did step": "true",
            "start form": "NH4",
            "end form": "H",
            "gas": "",
            "gas_flow": "",
            "heat_rate": "",
            "temperature": "500 C",
            "time": "6 h"
          }
        ]
      }
    ]
  },
  {
    "doi": "10.1016/j.fuel.2022.124511",
    "text": "The chemical materials used in this work were tetraethyl orthosilicate (TEOS, 98%), aluminum isopropoxide (C9H21O3Al, 98%), sodium hydroxide (NaOH, 99%), tetrapropylammonium bromide (TPABr, 98%), sulphuric acid (H2SO4, 98%), ammonium chloride (NH4Cl, 99%), trimethylammonium Bromide (CTAB, 97%), chloroplatinic acid (H2PtCl6, 40 wt%), n-Pentane (C5H12, 99.99%). All the reagents were used as received without further purification. <header>Catalyst preparation<text>Na-ZSM-5 was synthesized based on the procedure reported by Yaripour et al. [32]. In a typical procedure, TPABr was dissolved in 13 ml deionized water in a beaker, and then 5 g TEOS was added to the solution and stirred for 60 min at room temperature (solution A). Solution B was prepared by dissolving 0.213 g aluminum isopropoxide in 13.5 ml of water. After 30 min of stirring, 0.208 g NaOH was added to the solution and stirred for another 30 min. Solution B was added dropwise to solution A. The molar composition of the prepared material was 1SiO2:0.04Al2O4:0.16Na:83H2O. The pH of the final solution was set to 10 by adding H2SO4 (2 M) during the stirring process. The solution was put into a 150 ml Teflon-lined autoclave at 175 C. After 72 h, the autoclave was quenched in cold water, and the obtained sample was filtered and washed three times with deionized water and dried in an oven at 110 C overnight. The obtained solid was calcined at 550 C (3 C/min) for five h to remove impurities. Desilication was done by introducing 1 g of Na-ZSM-5 to 20 ml NaOH solution (0.2 or 0.5 M) while stirring at 65 C for one h. After that, the suspension was filtered and washed three times with deionized water, and then the wet cake was dried at 110 C overnight. To synthesize MCM-41/ZSM-5 samples, 1 g of Na-ZSM-5 was dispersed in 10 ml NaOH (0.5 M) solution and stirred for 30 min at room temperature. Another solution containing X wt.% CTAB in 20 ml deionized water was prepared, and then the solution containing CTAB was added dropwise to the first solution, and the prepared solution was stirred for 60 min. The obtained solution was transferred into a stainless-steel Teflon-lined autoclave at 110 C. After 24 h, the autoclave was cooled down to room temperature, and H2SO4 solution (2 M) was added to the mixture to adjust the desired pH value. The autoclave was sealed again and remained in the oven for another 24 h at 110 C. The solid products were filtered, washed three times, and dried overnight at 110 C. To remove organic templates, the samples were calcined in an air atmosphere for five h at 550 C to remove organic templates. Na-type samples were transformed to H-form by ion exchange with 1 mol/L NH4Cl solution at 80 C for two h. The ion-exchanged samples were filtered and washed with deionized water to remove chloride ions. This procedure was repeated two times, and the samples were dried at 110 C overnight. Platinum was loaded on the as-dried samples via impregnation method using H2PtCl6 solution to achieve 0.3 wt% Pt. The impregnated samples were dried at 110 C and calcined at 450 C for 4 h (3 C/min). All the samples synthesized in this work are listed in the following table - <R><C>Sample<C>Post-treatment<C>NaOH molarity<C>CTAB wt.%<C>pH<C>Si/Al[NOTE] Si/Al by XRF analysis.<C>Pt loading %[NOTE] Pt loading of prepared samples using ICP-OES analysis.<R><C>ZS<C>Parent ZSM-5<C>\u2013<C>\u2013<C>\u2013<C>24.9<C>0.292<R><C>DZ0.2<C>Desilication<C>0.2<C>\u2013<C>\u2013<C>23.2<C>0.313<R><C>DZ0.5<C>Desilication<C>0.5<C>\u2013<C>\u2013<C>22.1<C>0.296<R><C>ZM1<C>Des-reassembly<C>0.5<C>5<C>8.5<C>25.3<C>0.301<R><C>ZM2<C>Des-reassembly<C>0.5<C>10<C>8.5<C>25.8<C>0.293<R><C>ZM3<C>Des-reassembly<C>0.5<C>15<C>8.5<C>26.9<C>0.286<R><C>ZM4<C>Des-reassembly<C>0.5<C>10<C>10<C>23.1<C>0.281<R><C>ZM5<C>Des-reassembly<C>0.5<C>10<C>13<C>21.3<C>0.271<Cap>Synthesis conditions of post-treatment methods and the Si/Al ratio and Pt loading of prepared samples.</Cap> .",
    "samples": [
      {
        "name": "ZS",
        "morphological description": "",
        "history": [
          {
            "process": "hydrothermal crystallization",
            "did step": "true",
            "components": "tetraethyl orthosilicate (TEOS, 98%, 5g) | aluminium isopropoxide (C9H21O3Al, 98%, 0.213g) | sodium hydroxide (NaOH, 99%, 0.208g) | tetrapropylammonium bromide (TPABr, 98%) ",
            "gel_composition": "1SiO2:0.04Al2O4:0.16Na:83H2O",
            "seed": "",
            "ratios": "",
            "pH": "10",
            "pH adjusted with": "H2SO4 (2 M)",
            "temperature": "175 C",
            "time": "72h",
            "tumbling": ""
          },
          {
            "process": "calcination",
            "did step": "true",
            "start form": "",
            "end form": "",
            "gas": "",
            "gas_flow": "",
            "heat_rate": "3 C/min",
            "temperature": "550 C",
            "time": "5 h"
          },
          {
            "process": "--> H",
            "did step": "true",
            "initial_form": "Na",
            "final_form": "H",
            "solutes": "NH4Cl (1 mol/L)",
            "temperature": "80 C",
            "time": "2",
            "solvent": "",
            "repeats": ""
          },
          {
            "process": "impregnation",
            "did step": "true",
            "metal": "Pt",
            "loading": "0.292"
          }
        ]
      },
      {
        "name": "DZ0.2",
        "morphological description": "",
        "history": [
          {
            "process": "hydrothermal crystallization",
            "did step": "true",
            "components": "tetraethyl orthosilicate (TEOS, 98%, 5g) | aluminium isopropoxide (C9H21O3Al, 98%, 0.213g) | sodium hydroxide (NaOH, 99%, 0.208g) | tetrapropylammonium bromide (TPABr, 98%) ",
            "gel_composition": "1SiO2:0.04Al2O4:0.16Na:83H2O",
            "seed": "",
            "ratios": "",
            "pH": "10",
            "pH adjusted with": "H2SO4 (2 M)",
            "temperature": "175 C",
            "time": "72h",
            "tumbling": ""
          },
          {
            "process": "calcination",
            "did step": "true",
            "start form": "",
            "end form": "",
            "gas": "",
            "gas_flow": "",
            "heat_rate": "3 C/min",
            "temperature": "550 C",
            "time": "5 h"
          },
          {
            "process": "alkaline treatment",
            "did step": "true",
            "mass parent": "",
            "solutes": "NaOH (0.2 M, 20 ml)",
            "solvent": "",
            "temperature": "65 C",
            "time": "1 h",
            "microwave": "not used",
            "ultrasound": "not used",
            "sonication": "not used",
            "repeats": ""
          },
          {
            "process": "--> H",
            "did step": "true",
            "initial_form": "Na",
            "final_form": "H",
            "solutes": "NH4Cl (1 mol/L)",
            "temperature": "80 C",
            "time": "2",
            "solvent": "",
            "repeats": ""
          },
          {
            "process": "impregnation",
            "did step": "true",
            "metal": "Pt",
            "loading": "0.313"
          }
        ]
      },
      {
        "name": "DZ0.5",
        "morphological description": "",
        "history": [
          {
            "process": "hydrothermal crystallization",
            "did step": "true",
            "components": "tetraethyl orthosilicate (TEOS, 98%, 5g) | aluminium isopropoxide (C9H21O3Al, 98%, 0.213g) | sodium hydroxide (NaOH, 99%, 0.208g) | tetrapropylammonium bromide (TPABr, 98%) ",
            "gel_composition": "1SiO2:0.04Al2O4:0.16Na:83H2O",
            "seed": "",
            "ratios": "",
            "pH": "10",
            "pH adjusted with": "H2SO4 (2 M)",
            "temperature": "175 C",
            "time": "72h",
            "tumbling": ""
          },
          {
            "process": "calcination",
            "did step": "true",
            "start form": "",
            "end form": "",
            "gas": "",
            "gas_flow": "",
            "heat_rate": "3 C/min",
            "temperature": "550 C",
            "time": "5 h"
          },
          {
            "process": "alkaline treatment",
            "did step": "true",
            "mass parent": "",
            "solutes": "NaOH (0.5 M, 20 ml)",
            "solvent": "",
            "temperature": "65 C",
            "time": "1 h",
            "microwave": "not used",
            "ultrasound": "not used",
            "sonication": "not used",
            "repeats": ""
          },
          {
            "process": "--> H",
            "did step": "true",
            "initial_form": "Na",
            "final_form": "H",
            "solutes": "NH4Cl (1 mol/L)",
            "temperature": "80 C",
            "time": "2",
            "solvent": "",
            "repeats": ""
          },
          {
            "process": "impregnation",
            "did step": "true",
            "metal": "Pt",
            "loading": "0.296"
          }
        ]
      },
      {
        "name": "ZM1",
        "morphological description": "",
        "history": [
          {
            "process": "hydrothermal crystallization",
            "did step": "true",
            "components": "tetraethyl orthosilicate (TEOS, 98%, 5g) | aluminium isopropoxide (C9H21O3Al, 98%, 0.213g) | sodium hydroxide (NaOH, 99%, 0.208g) | tetrapropylammonium bromide (TPABr, 98%) ",
            "gel_composition": "1SiO2:0.04Al2O4:0.16Na:83H2O",
            "seed": "",
            "ratios": "",
            "pH": "10",
            "pH adjusted with": "H2SO4 (2 M)",
            "temperature": "175 C",
            "time": "72h",
            "tumbling": ""
          },
          {
            "process": "calcination",
            "did step": "true",
            "start form": "",
            "end form": "",
            "gas": "",
            "gas_flow": "",
            "heat_rate": "3 C/min",
            "temperature": "550 C",
            "time": "5 h"
          },
          {
            "process": "recrystallisation",
            "did step": "true",
            "composite": "MCM-41/ZSM-5",
            "dissolvent": "NaOH (10 ml, 0.5 M)",
            "glycerol": "",
            "hydrothermal 1 temp": "110 C",
            "hydrothermal 1 time": "24 h",
            "hydrothermal 2 temp": "110 C",
            "hydrothermal 2 time": "24 h",
            "pH adjusted with": "H2SO4 (2 M)",
            "pH adjustment": "8.5",
            "parent_mass": "1 g",
            "surfactant": "CTAB (20 ml, 5 wt.%)"
          },
          {
            "process": "--> H",
            "did step": "true",
            "initial_form": "Na",
            "final_form": "H",
            "solutes": "NH4Cl (1 mol/L)",
            "temperature": "80 C",
            "time": "2",
            "solvent": "",
            "repeats": ""
          },
          {
            "process": "impregnation",
            "did step": "true",
            "metal": "Pt",
            "loading": "0.301"
          }
        ]
      },
      {
        "name": "ZM2",
        "morphological description": "",
        "history": [
          {
            "process": "hydrothermal crystallization",
            "did step": "true",
            "components": "tetraethyl orthosilicate (TEOS, 98%, 5g) | aluminium isopropoxide (C9H21O3Al, 98%, 0.213g) | sodium hydroxide (NaOH, 99%, 0.208g) | tetrapropylammonium bromide (TPABr, 98%) ",
            "gel_composition": "1SiO2:0.04Al2O4:0.16Na:83H2O",
            "seed": "",
            "ratios": "",
            "pH": "10",
            "pH adjusted with": "H2SO4 (2 M)",
            "temperature": "175 C",
            "time": "72h",
            "tumbling": ""
          },
          {
            "process": "calcination",
            "did step": "true",
            "start form": "",
            "end form": "",
            "gas": "",
            "gas_flow": "",
            "heat_rate": "3 C/min",
            "temperature": "550 C",
            "time": "5 h"
          },
          {
            "process": "recrystallisation",
            "did step": "true",
            "composite": "MCM-41/ZSM-5",
            "dissolvent": "NaOH (10 ml, 0.5 M)",
            "glycerol": "",
            "hydrothermal 1 temp": "110 C",
            "hydrothermal 1 time": "24 h",
            "hydrothermal 2 temp": "110 C",
            "hydrothermal 2 time": "24 h",
            "pH adjusted with": "H2SO4 (2 M)",
            "pH adjustment": "8.5",
            "parent_mass": "1 g",
            "surfactant": "CTAB (20 ml, 10 wt.%)"
          },
          {
            "process": "--> H",
            "did step": "true",
            "initial_form": "Na",
            "final_form": "H",
            "solutes": "NH4Cl (1 mol/L)",
            "temperature": "80 C",
            "time": "2",
            "solvent": "",
            "repeats": ""
          },
          {
            "process": "impregnation",
            "did step": "true",
            "metal": "Pt",
            "loading": "0.293"
          }
        ]
      },
      {
        "name": "ZM3",
        "morphological description": "",
        "history": [
          {
            "process": "hydrothermal crystallization",
            "did step": "true",
            "components": "tetraethyl orthosilicate (TEOS, 98%, 5g) | aluminium isopropoxide (C9H21O3Al, 98%, 0.213g) | sodium hydroxide (NaOH, 99%, 0.208g) | tetrapropylammonium bromide (TPABr, 98%) ",
            "gel_composition": "1SiO2:0.04Al2O4:0.16Na:83H2O",
            "seed": "",
            "ratios": "",
            "pH": "10",
            "pH adjusted with": "H2SO4 (2 M)",
            "temperature": "175 C",
            "time": "72h",
            "tumbling": ""
          },
          {
            "process": "calcination",
            "did step": "true",
            "start form": "",
            "end form": "",
            "gas": "",
            "gas_flow": "",
            "heat_rate": "3 C/min",
            "temperature": "550 C",
            "time": "5 h"
          },
          {
            "process": "recrystallisation",
            "did step": "true",
            "composite": "MCM-41/ZSM-5",
            "dissolvent": "NaOH (10 ml, 0.5 M)",
            "glycerol": "",
            "hydrothermal 1 temp": "110 C",
            "hydrothermal 1 time": "24 h",
            "hydrothermal 2 temp": "110 C",
            "hydrothermal 2 time": "24 h",
            "pH adjusted with": "H2SO4 (2 M)",
            "pH adjustment": "8.5",
            "parent_mass": "1 g",
            "surfactant": "CTAB (20 ml, 15 wt.%)"
          },
          {
            "process": "--> H",
            "did step": "true",
            "initial_form": "Na",
            "final_form": "H",
            "solutes": "NH4Cl (1 mol/L)",
            "temperature": "80 C",
            "time": "2",
            "solvent": "",
            "repeats": ""
          },
          {
            "process": "impregnation",
            "did step": "true",
            "metal": "Pt",
            "loading": "0.286"
          }
        ]
      },
      {
        "name": "ZM4",
        "morphological description": "",
        "history": [
          {
            "process": "hydrothermal crystallization",
            "did step": "true",
            "components": "tetraethyl orthosilicate (TEOS, 98%, 5g) | aluminium isopropoxide (C9H21O3Al, 98%, 0.213g) | sodium hydroxide (NaOH, 99%, 0.208g) | tetrapropylammonium bromide (TPABr, 98%) ",
            "gel_composition": "1SiO2:0.04Al2O4:0.16Na:83H2O",
            "seed": "",
            "ratios": "",
            "pH": "10",
            "pH adjusted with": "H2SO4 (2 M)",
            "temperature": "175 C",
            "time": "72h",
            "tumbling": ""
          },
          {
            "process": "calcination",
            "did step": "true",
            "start form": "",
            "end form": "",
            "gas": "",
            "gas_flow": "",
            "heat_rate": "3 C/min",
            "temperature": "550 C",
            "time": "5 h"
          },
          {
            "process": "recrystallisation",
            "did step": "true",
            "composite": "MCM-41/ZSM-5",
            "dissolvent": "NaOH (10 ml, 0.5 M)",
            "glycerol": "",
            "hydrothermal 1 temp": "110 C",
            "hydrothermal 1 time": "24 h",
            "hydrothermal 2 temp": "110 C",
            "hydrothermal 2 time": "24 h",
            "pH adjusted with": "H2SO4 (2 M)",
            "pH adjustment": "10",
            "parent_mass": "1 g",
            "surfactant": "CTAB (20 ml, 10 wt.%)"
          },
          {
            "process": "--> H",
            "did step": "true",
            "initial_form": "Na",
            "final_form": "H",
            "solutes": "NH4Cl (1 mol/L)",
            "temperature": "80 C",
            "time": "2",
            "solvent": "",
            "repeats": ""
          },
          {
            "process": "impregnation",
            "did step": "true",
            "metal": "Pt",
            "loading": "0.281"
          }
        ]
      },
      {
        "name": "ZM5",
        "morphological description": "",
        "history": [
          {
            "process": "hydrothermal crystallization",
            "did step": "true",
            "components": "tetraethyl orthosilicate (TEOS, 98%, 5g) | aluminium isopropoxide (C9H21O3Al, 98%, 0.213g) | sodium hydroxide (NaOH, 99%, 0.208g) | tetrapropylammonium bromide (TPABr, 98%) ",
            "gel_composition": "1SiO2:0.04Al2O4:0.16Na:83H2O",
            "seed": "",
            "ratios": "",
            "pH": "10",
            "pH adjusted with": "H2SO4 (2 M)",
            "temperature": "175 C",
            "time": "72h",
            "tumbling": ""
          },
          {
            "process": "calcination",
            "did step": "true",
            "start form": "",
            "end form": "",
            "gas": "",
            "gas_flow": "",
            "heat_rate": "3 C/min",
            "temperature": "550 C",
            "time": "5 h"
          },
          {
            "process": "recrystallisation",
            "did step": "true",
            "composite": "MCM-41/ZSM-5",
            "dissolvent": "NaOH (10 ml, 0.5 M)",
            "glycerol": "",
            "hydrothermal 1 temp": "110 C",
            "hydrothermal 1 time": "24 h",
            "hydrothermal 2 temp": "110 C",
            "hydrothermal 2 time": "24 h",
            "pH adjusted with": "H2SO4 (2 M)",
            "pH adjustment": "13",
            "parent_mass": "1 g",
            "surfactant": "CTAB (20 ml, 10 wt.%)"
          },
          {
            "process": "--> H",
            "did step": "true",
            "initial_form": "Na",
            "final_form": "H",
            "solutes": "NH4Cl (1 mol/L)",
            "temperature": "80 C",
            "time": "2",
            "solvent": "",
            "repeats": ""
          },
          {
            "process": "impregnation",
            "did step": "true",
            "metal": "Pt",
            "loading": "0.271"
          }
        ]
      }
    ]
  },
  {
    "doi": "10.1016/j.fuel.2022.124589",
    "text": "<header>Preparation of samples<text>ZSM-48 zeolite was synthesized by seed-assistance route according to our previous work [36,37]. The detailed synthesis procedure was displayed in the Supplementary Material . Typically, the initial gel with the composition of 1.2 HMBr2: 60 SiO2: 0.75 Al2O3: 3.95 Na2O: 1200 H2O: 0.20 wt% crystal seed was hydrothermally crystallized for 24 h at 180 C. After filtration and calcination, the pristine zeolite ZSM-48 was subjected to consecutively multi-step leaching post-treatment procedures, including alkaline-acid, acid-alkaline-acid, H2O steaming-alkaline-acid, and NH4F-alkaline-acid, denoted as ZSM-48(A), ZSM-48(B), ZSM-48(H), and ZSM-48(F), respectively. The description scheme of post-treatment leaching procedures was exhibited in Fig. 1 . For Series I, ZSM-48 was firstly suffered from alkaline-treatment for desilication in 0.2 M NaOH solution at 80 C for 2 h (1 g/30 ml). After drying at 80 C for 8 h and sequential dealumination was performed in 0.1 M HNO3 at 60 C for 0.5 h (1 g/30 ml). For acid-alkaline-acid, steaming-alkaline-acid, and fluorination-alkaline-acid leaching routes, the pristine ZSM-48 was firstly subjected to (1) dealumination in 1 M HNO3 at 80 C for 1 h (1 g/30 ml); (2) H2O steaming treatment at 550 C for 2 h with water vapor WHSV of 2.4 h-1; (3) fluorination in 0.3 M NH4F solution at 30 C for 10 h (1 g/10 ml), respectively. Then the subsequent mild desilication in 0.2 M NaOH solution at 80 C for 0.5 h and mild dealumination in 0.1 M HNO3 solution at 60 C for 0.5 h was performed successively (1 g/30 ml). The obtained powder was filtrated, washed, dried, and calcined at 550 C for 5 h, prior to three sequential ammonium exchanges in 0.5 M NH4NO3 at 80 C (1 g/30 ml). After calcination at 550 C for 5 h, H-form zeolites was impregnated in H2PtCl6 solution for 0.5 wt% Pt metal loading, and then Pt-impregnated catalysts was calcined at 400 C for 3 h under a mixed flow (O2/Ar, 40/40 ml/min) with a heating rate of 2 C/min. Pt-supported catalysts were activated at 400 C for 3 h under pure H2 flow (40 ml/min) with a heating rate of 2 C/min before reaction.",
    "samples": [
      {
        "name": "ZSM-48",
        "morphological description": "",
        "history": [
          {
            "process": "hydrothermal crystallization",
            "did step": "true",
            "components": "",
            "gel_composition": "1.2 HMBr2: 60 SiO2: 0.75 Al2O3: 3.95 Na2O: 1200 H2O",
            "seed": "(0.20 wt%)",
            "ratios": "",
            "pH": "",
            "pH adjusted with": "",
            "temperature": "180 C",
            "time": "24h",
            "tumbling": ""
          },
          {
            "process": "calcination",
            "did step": "true",
            "start form": "",
            "end form": "",
            "gas": "",
            "gas_flow": "",
            "heat_rate": "3 C/min",
            "temperature": "550 C",
            "time": "5 h"
          },
          {
            "process": "--> NH4",
            "did step": "true",
            "initial_form": "",
            "final_form": "NH4",
            "solutes": "NH4NO3 (0.5 M)",
            "temperature": "80 C",
            "time": "",
            "solvent": "(30 ml/g)",
            "repeats": "3"
          },
          {
            "process": "calcination",
            "did step": "true",
            "start form": "NH4",
            "end form": "H",
            "gas": "",
            "gas_flow": "",
            "heat_rate": "",
            "temperature": "550 C",
            "time": "5 h"
          }
        ]
      },
      {
        "name": "ZSM-48(A)",
        "morphological description": "",
        "history": [
          {
            "process": "hydrothermal crystallization",
            "did step": "true",
            "components": "",
            "gel_composition": "1.2 HMBr2: 60 SiO2: 0.75 Al2O3: 3.95 Na2O: 1200 H2O",
            "seed": "(0.20 wt%)",
            "ratios": "",
            "pH": "",
            "pH adjusted with": "",
            "temperature": "180 C",
            "time": "24h",
            "tumbling": ""
          },
          {
            "process": "calcination",
            "did step": "true",
            "start form": "",
            "end form": "",
            "gas": "",
            "gas_flow": "",
            "heat_rate": "3 C/min",
            "temperature": "550 C",
            "time": "5 h"
          },
          {
            "process": "alkaline treatment",
            "did step": "true",
            "mass parent": "",
            "solutes": "NaOH (0.2 M)",
            "solvent": "(30 ml/g)",
            "temperature": "80 C",
            "time": "2 h",
            "microwave": "not used",
            "ultrasound": "not used",
            "sonication": "not used",
            "repeats": ""
          },
          {
            "process": "acid treatment",
            "did step": "true",
            "mass parent": "",
            "solutes": "HNO3 (0.1 M)",
            "solvent": "(30 ml/g)",
            "temperature": "60 C",
            "time": "0.5 h",
            "microwave": "not used",
            "ultrasound": "not used",
            "sonication": "not used",
            "repeats": ""
          },
          {
            "process": "calcination",
            "did step": "true",
            "start form": "",
            "end form": "",
            "gas": "",
            "gas_flow": "",
            "heat_rate": "",
            "temperature": "550 C",
            "time": "5 h"
          },
          {
            "process": "--> NH4",
            "did step": "true",
            "initial_form": "",
            "final_form": "NH4",
            "solutes": "NH4NO3 (0.5 M)",
            "temperature": "80 C",
            "time": "",
            "solvent": "(30 ml/g)",
            "repeats": "3"
          },
          {
            "process": "calcination",
            "did step": "true",
            "start form": "NH4",
            "end form": "H",
            "gas": "",
            "gas_flow": "",
            "heat_rate": "",
            "temperature": "550 C",
            "time": "5 h"
          }
        ]
      },
      {
        "name": "ZSM-48(B)",
        "morphological description": "",
        "history": [
          {
            "process": "hydrothermal crystallization",
            "did step": "true",
            "components": "",
            "gel_composition": "1.2 HMBr2: 60 SiO2: 0.75 Al2O3: 3.95 Na2O: 1200 H2O",
            "seed": "(0.20 wt%)",
            "ratios": "",
            "pH": "",
            "pH adjusted with": "",
            "temperature": "180 C",
            "time": "24h",
            "tumbling": ""
          },
          {
            "process": "calcination",
            "did step": "true",
            "start form": "",
            "end form": "",
            "gas": "",
            "gas_flow": "",
            "heat_rate": "3 C/min",
            "temperature": "550 C",
            "time": "5 h"
          },
          {
            "process": "acid treatment",
            "did step": "true",
            "mass parent": "",
            "solutes": "HNO3 (1 M)",
            "solvent": "(30 ml/g)",
            "temperature": "80 C",
            "time": "1 h",
            "microwave": "not used",
            "ultrasound": "not used",
            "sonication": "not used",
            "repeats": ""
          },
          {
            "process": "alkaline treatment",
            "did step": "true",
            "mass parent": "",
            "solutes": "NaOH (0.2 M)",
            "solvent": "(30 ml/g)",
            "temperature": "80 C",
            "time": "0.5 h",
            "microwave": "not used",
            "ultrasound": "not used",
            "sonication": "not used",
            "repeats": ""
          },
          {
            "process": "acid treatment",
            "did step": "true",
            "mass parent": "",
            "solutes": "HNO3 (0.1 M)",
            "solvent": "(30 ml/g)",
            "temperature": "60 C",
            "time": "0.5 h",
            "microwave": "not used",
            "ultrasound": "not used",
            "sonication": "not used",
            "repeats": ""
          },
          {
            "process": "calcination",
            "did step": "true",
            "start form": "",
            "end form": "",
            "gas": "",
            "gas_flow": "",
            "heat_rate": "",
            "temperature": "550 C",
            "time": "5 h"
          },
          {
            "process": "--> NH4",
            "did step": "true",
            "initial_form": "",
            "final_form": "NH4",
            "solutes": "NH4NO3 (0.5 M)",
            "temperature": "80 C",
            "time": "",
            "solvent": "(30 ml/g)",
            "repeats": "3"
          },
          {
            "process": "calcination",
            "did step": "true",
            "start form": "NH4",
            "end form": "H",
            "gas": "",
            "gas_flow": "",
            "heat_rate": "",
            "temperature": "550 C",
            "time": "5 h"
          }
        ]
      },
      {
        "name": "ZSM-48(H)",
        "morphological description": "",
        "history": [
          {
            "process": "hydrothermal crystallization",
            "did step": "true",
            "components": "",
            "gel_composition": "1.2 HMBr2: 60 SiO2: 0.75 Al2O3: 3.95 Na2O: 1200 H2O",
            "seed": "(0.20 wt%)",
            "ratios": "",
            "pH": "",
            "pH adjusted with": "",
            "temperature": "180 C",
            "time": "24h",
            "tumbling": ""
          },
          {
            "process": "calcination",
            "did step": "true",
            "start form": "",
            "end form": "",
            "gas": "",
            "gas_flow": "",
            "heat_rate": "3 C/min",
            "temperature": "550 C",
            "time": "5 h"
          },
          {
            "process": "steam treatment",
            "did step": "true",
            "mass parent": "",
            "gas": "water vapour",
            "temperature": "550 C",
            "time": "2 h",
            "pressure": "",
            "WHSV": "2.4 h-1",
            "additives": ""
          },
          {
            "process": "alkaline treatment",
            "did step": "true",
            "mass parent": "",
            "solutes": "NaOH (0.2 M)",
            "solvent": "(30 ml/g)",
            "temperature": "80 C",
            "time": "0.5 h",
            "microwave": "not used",
            "ultrasound": "not used",
            "sonication": "not used",
            "repeats": ""
          },
          {
            "process": "acid treatment",
            "did step": "true",
            "mass parent": "",
            "solutes": "HNO3 (0.1 M)",
            "solvent": "(30 ml/g)",
            "temperature": "60 C",
            "time": "0.5 h",
            "microwave": "not used",
            "ultrasound": "not used",
            "sonication": "not used",
            "repeats": ""
          },
          {
            "process": "calcination",
            "did step": "true",
            "start form": "",
            "end form": "",
            "gas": "",
            "gas_flow": "",
            "heat_rate": "",
            "temperature": "550 C",
            "time": "5 h"
          },
          {
            "process": "--> NH4",
            "did step": "true",
            "initial_form": "",
            "final_form": "NH4",
            "solutes": "NH4NO3 (0.5 M)",
            "temperature": "80 C",
            "time": "",
            "solvent": "(30 ml/g)",
            "repeats": "3"
          },
          {
            "process": "calcination",
            "did step": "true",
            "start form": "NH4",
            "end form": "H",
            "gas": "",
            "gas_flow": "",
            "heat_rate": "",
            "temperature": "550 C",
            "time": "5 h"
          }
        ]
      },
      {
        "name": "ZSM-48(F)",
        "morphological description": "",
        "history": [
          {
            "process": "hydrothermal crystallization",
            "did step": "true",
            "components": "",
            "gel_composition": "1.2 HMBr2: 60 SiO2: 0.75 Al2O3: 3.95 Na2O: 1200 H2O",
            "seed": "(0.20 wt%)",
            "ratios": "",
            "pH": "",
            "pH adjusted with": "",
            "temperature": "180 C",
            "time": "24h",
            "tumbling": ""
          },
          {
            "process": "calcination",
            "did step": "true",
            "start form": "",
            "end form": "",
            "gas": "",
            "gas_flow": "",
            "heat_rate": "3 C/min",
            "temperature": "550 C",
            "time": "5 h"
          },
          {
            "process": "acid treatment",
            "did step": "true",
            "mass parent": "",
            "solutes": "NH4F (0.3 M)",
            "solvent": "(10 ml/g)",
            "temperature": "30 C",
            "time": "10 h",
            "microwave": "not used",
            "ultrasound": "not used",
            "sonication": "not used",
            "repeats": ""
          },
          {
            "process": "alkaline treatment",
            "did step": "true",
            "mass parent": "",
            "solutes": "NaOH (0.2 M)",
            "solvent": "(30 ml/g)",
            "temperature": "80 C",
            "time": "0.5 h",
            "microwave": "not used",
            "ultrasound": "not used",
            "sonication": "not used",
            "repeats": ""
          },
          {
            "process": "acid treatment",
            "did step": "true",
            "mass parent": "",
            "solutes": "HNO3 (0.1 M)",
            "solvent": "(30 ml/g)",
            "temperature": "60 C",
            "time": "0.5 h",
            "microwave": "not used",
            "ultrasound": "not used",
            "sonication": "not used",
            "repeats": ""
          },
          {
            "process": "calcination",
            "did step": "true",
            "start form": "",
            "end form": "",
            "gas": "",
            "gas_flow": "",
            "heat_rate": "",
            "temperature": "550 C",
            "time": "5 h"
          },
          {
            "process": "--> NH4",
            "did step": "true",
            "initial_form": "",
            "final_form": "NH4",
            "solutes": "NH4NO3 (0.5 M)",
            "temperature": "80 C",
            "time": "",
            "solvent": "(30 ml/g)",
            "repeats": "3"
          },
          {
            "process": "calcination",
            "did step": "true",
            "start form": "NH4",
            "end form": "H",
            "gas": "",
            "gas_flow": "",
            "heat_rate": "",
            "temperature": "550 C",
            "time": "5 h"
          }
        ]
      },
      {
        "name": "Pt/ZSM-48",
        "morphological description": "",
        "history": [
          {
            "process": "hydrothermal crystallization",
            "did step": "true",
            "components": "",
            "gel_composition": "1.2 HMBr2: 60 SiO2: 0.75 Al2O3: 3.95 Na2O: 1200 H2O",
            "seed": "(0.20 wt%)",
            "ratios": "",
            "pH": "",
            "pH adjusted with": "",
            "temperature": "180 C",
            "time": "24h",
            "tumbling": ""
          },
          {
            "process": "calcination",
            "did step": "true",
            "start form": "",
            "end form": "",
            "gas": "",
            "gas_flow": "",
            "heat_rate": "3 C/min",
            "temperature": "550 C",
            "time": "5 h"
          },
          {
            "process": "--> NH4",
            "did step": "true",
            "initial_form": "",
            "final_form": "NH4",
            "solutes": "NH4NO3 (0.5 M)",
            "temperature": "80 C",
            "time": "",
            "solvent": "(30 ml/g)",
            "repeats": "3"
          },
          {
            "process": "calcination",
            "did step": "true",
            "start form": "NH4",
            "end form": "H",
            "gas": "",
            "gas_flow": "",
            "heat_rate": "",
            "temperature": "550 C",
            "time": "5 h"
          },
          {
            "process": "impregnation",
            "did step": "true",
            "metal": "Pt",
            "loading": "0.5 wt%"
          },
          {
            "process": "calcination",
            "did step": "true",
            "start form": "NH4",
            "end form": "H",
            "gas": "O2/Ar",
            "gas_flow": "40/40 ml/min",
            "heat_rate": "2 C/min",
            "temperature": "400 C",
            "time": "3 h"
          }
        ]
      },
      {
        "name": "Pt/ZSM-48(A)",
        "morphological description": "",
        "history": [
          {
            "process": "hydrothermal crystallization",
            "did step": "true",
            "components": "",
            "gel_composition": "1.2 HMBr2: 60 SiO2: 0.75 Al2O3: 3.95 Na2O: 1200 H2O",
