Repository: Iwanap1/Zeolite_TDM

# Zeolite_TDM

Work done for PhD project leading up to ESA. demonstration.ipynb goes through example workflow with JSON and XML files, however the main pipeline uses MongoDB. To use, create a .env file in root directory and enter your Elsevier API key under variable "ELSEVIER" and enter MongoDB URI under "MONGO" (optional, you can just use the JSON versions).

No data from papers is included in this repo to avoid risking copyright infringement

Corpus acquisition and Paragraph classification run fine on a CPU (16 GB), however cuda is necessary for the rest. 

LLMs need downloading seperately, be wary of this taking up a lot of space

File: data/parsed.json (part 8 of 18)
[
        "as_string": " <R>  <C> Reactant <C> Catalyst <C> Reaction conditions <C> Conv., % <C> Main product <C> Sel., % <C> Ref. <R>  <C> Methyl oleate <C> TS−1 <C> 50 °C, CH3CN, H2O2, 24 h <C> 93 <C> Methyl 9,10-epoxy stearate <C> 87 <C> [239] <R>  <C> Biodiesel <C> TS−1 <C> 50 °C, CH3CN, H2O2, 24 h <C> 90 <C> Epoxidized products <C> 76 <C> [239] <R>  <C> Soybean oil <C> TS−1–40 <C> 60 °C, t-butanol, H2O2, 24 h <C> 40 <C> Epoxidized SO <C> 88 <C> [240] <R>  <C> Methyl oleate <C> 2 %Mo/TS−1 <C> 80 °C, CH3CN, H2O2, 12 h <C> 51 <C> Methyl 9,10-epoxy stearate <C> ∼60 <C> [241] <R>  <C> Soybean oil <C> 2 %Cd/TS−1 <C> 80 °C, t-butanol, H2O2, 12 h <C> 33.9 <C> Epoxidized SO <C> 100.0 <C> [243] <Cap> The use of zeolites in epoxidation reaction of biomass derived molecules. </Cap> ",
        "single_head_table": [
          [
            "Reactant",
            "Catalyst",
            "Reaction conditions",
            "Conv., %",
            "Main product",
            "Sel., %",
            "Ref."
          ],
          [
            "Methyl oleate",
            "TS−1",
            "50 °C, CH3CN, H2O2, 24 h",
            "93",
            "Methyl 9,10-epoxy stearate",
            "87",
            "[239]"
          ],
          [
            "Biodiesel",
            "TS−1",
            "50 °C, CH3CN, H2O2, 24 h",
            "90",
            "Epoxidized products",
            "76",
            "[239]"
          ],
          [
            "Soybean oil",
            "TS−1–40",
            "60 °C, t-butanol, H2O2, 24 h",
            "40",
            "Epoxidized SO",
            "88",
            "[240]"
          ],
          [
            "Methyl oleate",
            "2 %Mo/TS−1",
            "80 °C, CH3CN, H2O2, 12 h",
            "51",
            "Methyl 9,10-epoxy stearate",
            "∼60",
            "[241]"
          ],
          [
            "Soybean oil",
            "2 %Cd/TS−1",
            "80 °C, t-butanol, H2O2, 12 h",
            "33.9",
            "Epoxidized SO",
            "100.0",
            "[243]"
          ]
        ],
        "full_table": [
          [
            "Reactant",
            "Catalyst",
            "Reaction conditions",
            "Conv., %",
            "Main product",
            "Sel., %",
            "Ref."
          ],
          [
            "Methyl oleate",
            "TS−1",
            "50 °C, CH3CN, H2O2, 24 h",
            "93",
            "Methyl 9,10-epoxy stearate",
            "87",
            "[239]"
          ],
          [
            "Biodiesel",
            "TS−1",
            "50 °C, CH3CN, H2O2, 24 h",
            "90",
            "Epoxidized products",
            "76",
            "[239]"
          ],
          [
            "Soybean oil",
            "TS−1–40",
            "60 °C, t-butanol, H2O2, 24 h",
            "40",
            "Epoxidized SO",
            "88",
            "[240]"
          ],
          [
            "Methyl oleate",
            "2 %Mo/TS−1",
            "80 °C, CH3CN, H2O2, 12 h",
            "51",
            "Methyl 9,10-epoxy stearate",
            "∼60",
            "[241]"
          ],
          [
            "Soybean oil",
            "2 %Cd/TS−1",
            "80 °C, t-butanol, H2O2, 12 h",
            "33.9",
            "Epoxidized SO",
            "100.0",
            "[243]"
          ]
        ]
      },
      {
        "label": "Table 4",
        "caption": "The use of zeolites in the oxidative cleavage of carbon bonds of biomass derived molecules.",
        "as_string": " <R>  <C> Reactant <C> Catalyst <C> Reaction conditions <C> Conv., % <C> Main product <C> Sel., % <C> Ref. <R>  <C> Ethylene glycol <C> Fe/ZSM−5 <C> 50 °C, water, H2O2, 2 h <C> 100 <C> Formic acid <C> 47 <C> [261] <R>  <C> Methyl Epoxystearate <C> WO3·H2OAl-MCM−41 <C> 60 °C, H2O2, 40 min <C> 99 <C> Nonanal, methyl−9-oxonanoate <C> 65(total) <C> [265] <R>  <C> Methyl 9,10-Epoxystearate <C> WO3/MCM−41 <C> 80 °C, butanol, H2O2, 20 min <C> 99 <C> Nonanal, methyl 9-oxononanoate <C> 78 <C> [266] <R>  <C> Oleic acid <C> Cr/MCM−41 <C> 80 °C, scCO2, O2, 8 h <C> 99 <C> pelargonic acid, azelaic acid <C> 31,32 <C> [267] <R>  <C> Isoeugenol <C> Ce-MCM−22 <C> 60 °C, H2O2, 90 min <C> 61 <C> vanillin <C> 73 <C> [275] <R>  <C> 2-phenoxy−1-phenylethan−1-one <C> 15Ce−5Cu/ZSM−5 <C> 100 °C, ethanol, O2, 4 h <C> 84 <C> Benzoic acid <C> - <C> [269] <R>  <C> Organosolv lignin <C> 15Ce−5Cu/ZSM−5 <C> 150 °C, ethanol, O2, 24 h <C> 65 <C> DEM <C> 39(total) <C> [269] <R>  <C> Palm kernel shell <C> 10 %Cu/H-Y <C> 180 °C, isopropanol, H2O, H2O2, 2 h <C> 80 <C> Phenols, aldehydes, acids <C> - <C> [277] <R>  <C> Palm kernel shell <C> 10 %Co/H-Y <C> 180 °C, isopropanol, H2O, H2O2, 2 h <C> 86 <C> Phenols, aldehydes, acids <C> - <C> [277] <Cap> The use of zeolites in the oxidative cleavage of carbon bonds of biomass derived molecules. </Cap> ",
        "single_head_table": [
          [
            "Reactant",
            "Catalyst",
            "Reaction conditions",
            "Conv., %",
            "Main product",
            "Sel., %",
            "Ref."
          ],
          [
            "Ethylene glycol",
            "Fe/ZSM−5",
            "50 °C, water, H2O2, 2 h",
            "100",
            "Formic acid",
            "47",
            "[261]"
          ],
          [
            "Methyl Epoxystearate",
            "WO3·H2OAl-MCM−41",
            "60 °C, H2O2, 40 min",
            "99",
            "Nonanal, methyl−9-oxonanoate",
            "65(total)",
            "[265]"
          ],
          [
            "Methyl 9,10-Epoxystearate",
            "WO3/MCM−41",
            "80 °C, butanol, H2O2, 20 min",
            "99",
            "Nonanal, methyl 9-oxononanoate",
            "78",
            "[266]"
          ],
          [
            "Oleic acid",
            "Cr/MCM−41",
            "80 °C, scCO2, O2, 8 h",
            "99",
            "pelargonic acid, azelaic acid",
            "31,32",
            "[267]"
          ],
          [
            "Isoeugenol",
            "Ce-MCM−22",
            "60 °C, H2O2, 90 min",
            "61",
            "vanillin",
            "73",
            "[275]"
          ],
          [
            "2-phenoxy−1-phenylethan−1-one",
            "15Ce−5Cu/ZSM−5",
            "100 °C, ethanol, O2, 4 h",
            "84",
            "Benzoic acid",
            "-",
            "[269]"
          ],
          [
            "Organosolv lignin",
            "15Ce−5Cu/ZSM−5",
            "150 °C, ethanol, O2, 24 h",
            "65",
            "DEM",
            "39(total)",
            "[269]"
          ],
          [
            "Palm kernel shell",
            "10 %Cu/H-Y",
            "180 °C, isopropanol, H2O, H2O2, 2 h",
            "80",
            "Phenols, aldehydes, acids",
            "-",
            "[277]"
          ],
          [
            "Palm kernel shell",
            "10 %Co/H-Y",
            "180 °C, isopropanol, H2O, H2O2, 2 h",
            "86",
            "Phenols, aldehydes, acids",
            "-",
            "[277]"
          ]
        ],
        "full_table": [
          [
            "Reactant",
            "Catalyst",
            "Reaction conditions",
            "Conv., %",
            "Main product",
            "Sel., %",
            "Ref."
          ],
          [
            "Ethylene glycol",
            "Fe/ZSM−5",
            "50 °C, water, H2O2, 2 h",
            "100",
            "Formic acid",
            "47",
            "[261]"
          ],
          [
            "Methyl Epoxystearate",
            "WO3·H2OAl-MCM−41",
            "60 °C, H2O2, 40 min",
            "99",
            "Nonanal, methyl−9-oxonanoate",
            "65(total)",
            "[265]"
          ],
          [
            "Methyl 9,10-Epoxystearate",
            "WO3/MCM−41",
            "80 °C, butanol, H2O2, 20 min",
            "99",
            "Nonanal, methyl 9-oxononanoate",
            "78",
            "[266]"
          ],
          [
            "Oleic acid",
            "Cr/MCM−41",
            "80 °C, scCO2, O2, 8 h",
            "99",
            "pelargonic acid, azelaic acid",
            "31,32",
            "[267]"
          ],
          [
            "Isoeugenol",
            "Ce-MCM−22",
            "60 °C, H2O2, 90 min",
            "61",
            "vanillin",
            "73",
            "[275]"
          ],
          [
            "2-phenoxy−1-phenylethan−1-one",
            "15Ce−5Cu/ZSM−5",
            "100 °C, ethanol, O2, 4 h",
            "84",
            "Benzoic acid",
            "-",
            "[269]"
          ],
          [
            "Organosolv lignin",
            "15Ce−5Cu/ZSM−5",
            "150 °C, ethanol, O2, 24 h",
            "65",
            "DEM",
            "39(total)",
            "[269]"
          ],
          [
            "Palm kernel shell",
            "10 %Cu/H-Y",
            "180 °C, isopropanol, H2O, H2O2, 2 h",
            "80",
            "Phenols, aldehydes, acids",
            "-",
            "[277]"
          ],
          [
            "Palm kernel shell",
            "10 %Co/H-Y",
            "180 °C, isopropanol, H2O, H2O2, 2 h",
            "86",
            "Phenols, aldehydes, acids",
            "-",
            "[277]"
          ]
        ]
      },
      {
        "label": "Table 5",
        "caption": "Hierarchical zeolites for biomass oxidative transformations.",
        "as_string": " <R>  <C> Catalyst <C> Preparation method, SDAs/ Support <C> Reaction <C> Conv., % <C> Product sel. , % <C> Ref. <R>  <C> 1 %Pt/Ca-Hie-ZSM−5 <C> Soft templ., TBPOH <C> HMF ox. <C> 100 <C> FDCA, 67 <C> [280] <R>  <C> 0.8 %Au/Ca-hie-ZSM−5 <C> Soft templ., TBPOH <C> HMF ox. <C> 100 <C> FDCA, 75 <C> [281] <R>  <C> TS-SP <C> Soft templ., DATMS <C> MO epox. <C> 100 <C> Epox.MO, 91 <C> [282] <R>  <C> Layered TS−1 <C> Soft templ., C16–6–6 <C> MO epox. <C> 92 <C> Methyl 9,10-di-hydroxystearate,89–92 % <C> [284] <R>  <C> Pillared TS−1 <C> Soft templ., C16–6–6 <C> MO epox. <C> 44 <C> Methyl 9,10-di-hydroxystearate,89–92 % <C> [284] <R>  <C> Meso-TS−1 <C> Hard templ., Carbon black <C> MO epox. <C> 76 <C> Methyl 9,10-di-hydroxystearate,89–92 % <C> [284] <R>  <C> Ti-M41p-6h <C> SAC, MCM−41 <C> MO epox. <C> 66 <C> Epox.MO, 94 <C> [285] <R>  <C> Ti-M41p-6h <C> SAC, MCM−41 <C> ML epox. <C> 66 <C> Mono-Epox.ML, 50Di-Epox.ML, 46 <C> [285] <R>  <C> micro-/meso TS_ns <C> Des-Recrystal., TS−1_n <C> FAME epox. <C> 65 <C> Epox. FAME, 82 <C> [44] <Cap> Hierarchical zeolites for biomass oxidative transformations. </Cap> ",
        "single_head_table": [
          [
            "Catalyst",
            "Preparation method, SDAs/ Support",
            "Reaction",
            "Conv., %",
            "Product sel. , %",
            "Ref."
          ],
          [
            "1 %Pt/Ca-Hie-ZSM−5",
            "Soft templ., TBPOH",
            "HMF ox.",
            "100",
            "FDCA, 67",
            "[280]"
          ],
          [
            "0.8 %Au/Ca-hie-ZSM−5",
            "Soft templ., TBPOH",
            "HMF ox.",
            "100",
            "FDCA, 75",
            "[281]"
          ],
          [
            "TS-SP",
            "Soft templ., DATMS",
            "MO epox.",
            "100",
            "Epox.MO, 91",
            "[282]"
          ],
          [
            "Layered TS−1",
            "Soft templ., C16–6–6",
            "MO epox.",
            "92",
            "Methyl 9,10-di-hydroxystearate,89–92 %",
            "[284]"
          ],
          [
            "Pillared TS−1",
            "Soft templ., C16–6–6",
            "MO epox.",
            "44",
            "Methyl 9,10-di-hydroxystearate,89–92 %",
            "[284]"
          ],
          [
            "Meso-TS−1",
            "Hard templ., Carbon black",
            "MO epox.",
            "76",
            "Methyl 9,10-di-hydroxystearate,89–92 %",
            "[284]"
          ],
          [
            "Ti-M41p-6h",
            "SAC, MCM−41",
            "MO epox.",
            "66",
            "Epox.MO, 94",
            "[285]"
          ],
          [
            "Ti-M41p-6h",
            "SAC, MCM−41",
            "ML epox.",
            "66",
            "Mono-Epox.ML, 50Di-Epox.ML, 46",
            "[285]"
          ],
          [
            "micro-/meso TS_ns",
            "Des-Recrystal., TS−1_n",
            "FAME epox.",
            "65",
            "Epox. FAME, 82",
            "[44]"
          ]
        ],
        "full_table": [
          [
            "Catalyst",
            "Preparation method, SDAs/ Support",
            "Reaction",
            "Conv., %",
            "Product sel. , %",
            "Ref."
          ],
          [
            "1 %Pt/Ca-Hie-ZSM−5",
            "Soft templ., TBPOH",
            "HMF ox.",
            "100",
            "FDCA, 67",
            "[280]"
          ],
          [
            "0.8 %Au/Ca-hie-ZSM−5",
            "Soft templ., TBPOH",
            "HMF ox.",
            "100",
            "FDCA, 75",
            "[281]"
          ],
          [
            "TS-SP",
            "Soft templ., DATMS",
            "MO epox.",
            "100",
            "Epox.MO, 91",
            "[282]"
          ],
          [
            "Layered TS−1",
            "Soft templ., C16–6–6",
            "MO epox.",
            "92",
            "Methyl 9,10-di-hydroxystearate,89–92 %",
            "[284]"
          ],
          [
            "Pillared TS−1",
            "Soft templ., C16–6–6",
            "MO epox.",
            "44",
            "Methyl 9,10-di-hydroxystearate,89–92 %",
            "[284]"
          ],
          [
            "Meso-TS−1",
            "Hard templ., Carbon black",
            "MO epox.",
            "76",
            "Methyl 9,10-di-hydroxystearate,89–92 %",
            "[284]"
          ],
          [
            "Ti-M41p-6h",
            "SAC, MCM−41",
            "MO epox.",
            "66",
            "Epox.MO, 94",
            "[285]"
          ],
          [
            "Ti-M41p-6h",
            "SAC, MCM−41",
            "ML epox.",
            "66",
            "Mono-Epox.ML, 50Di-Epox.ML, 46",
            "[285]"
          ],
          [
            "micro-/meso TS_ns",
            "Des-Recrystal., TS−1_n",
            "FAME epox.",
            "65",
            "Epox. FAME, 82",
            "[44]"
          ]
        ]
      },
      {
        "label": null,
        "caption": "",
        "as_string": " <R>  <C> BAS <C> Brønsted acid site <R>  <C> B/L ratio <C> The ratio of Brønsted to Lewis acid sites <R>  <C> C-C <C> Carbon-carbon single bond <R>  <C> CC <C> Carbon-carbon double bond <R>  <C> CTAOH <C> Cetyltrimethyl ammonium hydroxide <R>  <C> DATMS <C> N,N-Diethyl−3-(trimethoxysilyl) propan−1-amine <R>  <C> DFF <C> 2,5-diformylfuran <R>  <C> DGC <C> Dry-gel conversion <R>  <C> EFAl <C> Extra-framework aluminum <R>  <C> EG <C> Ethylene glycol <R>  <C> EMO <C> Epoxidized methyl oleate <R>  <C> ESO <C> Epoxidized soybean oil <R>  <C> FA <C> Formic acid <R>  <C> FCC <C> Fluid Catalytic Cracking <R>  <C> FDCA <C> 2,5-furandicarboxylic acid <R>  <C> FUR <C> Furfural <R>  <C> GAA <C> Glucaric acid <R>  <C> GOA <C> Gluconic acid <R>  <C> GUA <C> Glucuronic acid <R>  <C> GVL <C> γ- valerolactone <R>  <C> HDO <C> Hydrodeoxygenation <R>  <C> HMF <C> 5-hydromethoxyfurfural <R>  <C> HMFCA <C> Hydroxymethyl−2-furancarboxylic acid <R>  <C> IZA <C> International Zeolite Association <R>  <C> LA <C> Levulinic acid <R>  <C> LAS <C> Lewis acid sites <R>  <C> ML <C> Methyl linolate <R>  <C> MO <C> Methyl oleate <R>  <C> MPz <C> Metallothioporphyrzines <R>  <C> MTH <C> Methanol to hydrocarbons <R>  <C> NPs <C> Nanoparticles <R>  <C> PAHs <C> Polyaromatic hydrocarbons <R>  <C> SAC <C> Steam assisted conversion <R>  <C> SAPO <C> Silicoaluminophosphate <R>  <C> SBU <C> Secondary building unit <R>  <C> SDA <C> Structure directing agent <R>  <C> SO <C> soybean oil <R>  <C> STS <C> spongy titanosilicate <R>  <C> TBHP <C> tert-butyl hydroperoxide <R>  <C> TBPOH <C> tetrabutylphosphonium hydroxide <R>  <C> TPAOH <C> tetrapropylammonium hydroxide <R>  <C> TS−1 <C> Titanosilicate−1 <R>  <C> VOs <C> Vegetable oils <Cap>  </Cap> ",
        "single_head_table": [
          [
            "BAS",
            "Brønsted acid site"
          ],
          [
            "B/L ratio",
            "The ratio of Brønsted to Lewis acid sites"
          ],
          [
            "C-C",
            "Carbon-carbon single bond"
          ],
          [
            "CC",
            "Carbon-carbon double bond"
          ],
          [
            "CTAOH",
            "Cetyltrimethyl ammonium hydroxide"
          ],
          [
            "DATMS",
            "N,N-Diethyl−3-(trimethoxysilyl) propan−1-amine"
          ],
          [
            "DFF",
            "2,5-diformylfuran"
          ],
          [
            "DGC",
            "Dry-gel conversion"
          ],
          [
            "EFAl",
            "Extra-framework aluminum"
          ],
          [
            "EG",
            "Ethylene glycol"
          ],
          [
            "EMO",
            "Epoxidized methyl oleate"
          ],
          [
            "ESO",
            "Epoxidized soybean oil"
          ],
          [
            "FA",
            "Formic acid"
          ],
          [
            "FCC",
            "Fluid Catalytic Cracking"
          ],
          [
            "FDCA",
            "2,5-furandicarboxylic acid"
          ],
          [
            "FUR",
            "Furfural"
          ],
          [
            "GAA",
            "Glucaric acid"
          ],
          [
            "GOA",
            "Gluconic acid"
          ],
          [
            "GUA",
            "Glucuronic acid"
          ],
          [
            "GVL",
            "γ- valerolactone"
          ],
          [
            "HDO",
            "Hydrodeoxygenation"
          ],
          [
            "HMF",
            "5-hydromethoxyfurfural"
          ],
          [
            "HMFCA",
            "Hydroxymethyl−2-furancarboxylic acid"
          ],
          [
            "IZA",
            "International Zeolite Association"
          ],
          [
            "LA",
            "Levulinic acid"
          ],
          [
            "LAS",
            "Lewis acid sites"
          ],
          [
            "ML",
            "Methyl linolate"
          ],
          [
            "MO",
            "Methyl oleate"
          ],
          [
            "MPz",
            "Metallothioporphyrzines"
          ],
          [
            "MTH",
            "Methanol to hydrocarbons"
          ],
          [
            "NPs",
            "Nanoparticles"
          ],
          [
            "PAHs",
            "Polyaromatic hydrocarbons"
          ],
          [
            "SAC",
            "Steam assisted conversion"
          ],
          [
            "SAPO",
            "Silicoaluminophosphate"
          ],
          [
            "SBU",
            "Secondary building unit"
          ],
          [
            "SDA",
            "Structure directing agent"
          ],
          [
            "SO",
            "soybean oil"
          ],
          [
            "STS",
            "spongy titanosilicate"
          ],
          [
            "TBHP",
            "tert-butyl hydroperoxide"
          ],
          [
            "TBPOH",
            "tetrabutylphosphonium hydroxide"
          ],
          [
            "TPAOH",
            "tetrapropylammonium hydroxide"
          ],
          [
            "TS−1",
            "Titanosilicate−1"
          ],
          [
            "VOs",
            "Vegetable oils"
          ]
        ],
        "full_table": [
          [
            "BAS",
            "Brønsted acid site"
          ],
          [
            "B/L ratio",
            "The ratio of Brønsted to Lewis acid sites"
          ],
          [
            "C-C",
            "Carbon-carbon single bond"
          ],
          [
            "CC",
            "Carbon-carbon double bond"
          ],
          [
            "CTAOH",
            "Cetyltrimethyl ammonium hydroxide"
          ],
          [
            "DATMS",
            "N,N-Diethyl−3-(trimethoxysilyl) propan−1-amine"
          ],
          [
            "DFF",
            "2,5-diformylfuran"
          ],
          [
            "DGC",
            "Dry-gel conversion"
          ],
          [
            "EFAl",
            "Extra-framework aluminum"
          ],
          [
            "EG",
            "Ethylene glycol"
          ],
          [
            "EMO",
            "Epoxidized methyl oleate"
          ],
          [
            "ESO",
            "Epoxidized soybean oil"
          ],
          [
            "FA",
            "Formic acid"
          ],
          [
            "FCC",
            "Fluid Catalytic Cracking"
          ],
          [
            "FDCA",
            "2,5-furandicarboxylic acid"
          ],
          [
            "FUR",
            "Furfural"
          ],
          [
            "GAA",
            "Glucaric acid"
          ],
          [
            "GOA",
            "Gluconic acid"
          ],
          [
            "GUA",
            "Glucuronic acid"
          ],
          [
            "GVL",
            "γ- valerolactone"
          ],
          [
            "HDO",
            "Hydrodeoxygenation"
          ],
          [
            "HMF",
            "5-hydromethoxyfurfural"
          ],
          [
            "HMFCA",
            "Hydroxymethyl−2-furancarboxylic acid"
          ],
          [
            "IZA",
            "International Zeolite Association"
          ],
          [
            "LA",
            "Levulinic acid"
          ],
          [
            "LAS",
            "Lewis acid sites"
          ],
          [
            "ML",
            "Methyl linolate"
          ],
          [
            "MO",
            "Methyl oleate"
          ],
          [
            "MPz",
            "Metallothioporphyrzines"
          ],
          [
            "MTH",
            "Methanol to hydrocarbons"
          ],
          [
            "NPs",
            "Nanoparticles"
          ],
          [
            "PAHs",
            "Polyaromatic hydrocarbons"
          ],
          [
            "SAC",
            "Steam assisted conversion"
          ],
          [
            "SAPO",
            "Silicoaluminophosphate"
          ],
          [
            "SBU",
            "Secondary building unit"
          ],
          [
            "SDA",
            "Structure directing agent"
          ],
          [
            "SO",
            "soybean oil"
          ],
          [
            "STS",
            "spongy titanosilicate"
          ],
          [
            "TBHP",
            "tert-butyl hydroperoxide"
          ],
          [
            "TBPOH",
            "tetrabutylphosphonium hydroxide"
          ],
          [
            "TPAOH",
            "tetrapropylammonium hydroxide"
          ],
          [
            "TS−1",
            "Titanosilicate−1"
          ],
          [
            "VOs",
            "Vegetable oils"
          ]
        ]
      }
    ]
  },
  {
    "file_path": "data/xml/S0016236125006477.xml",
    "type": "fla",
    "rejected_because": "accepted",
    "authors": [
      "Chen, Yan-Hong",
      "Zhang, Qiang",
      "Han, Dong-Min",
      "Chen, Xiao-bo",
      "Yang, Chao-He"
    ],
    "doi": "10.1016/j.fuel.2025.134923",
    "title": "Facile synthesis of mesoporous MFI crystals with multilamellar morphology and its application in catalytic cracking of 1-hexene ",
    "year": "2025",
    "publication": "Fuel",
    "keywords": [
      "ZSM-5 zeolite",
      "Hierarchical",
      "Tunable SiO2/Al2O3\n                  ",
      "1-hexene catalytic cracking"
    ],
    "abstract": "Turning crystal morphology and size of zeolite materials is crucial for promoting their diffusion and catalytic properties. Herein, MFI hierarchical lamellar zeolites with tunable SiO2/Al2O3 ratios were synthesized under hydrothermal conditions through the self-assembly of commercially available simple surfactant and inorganic zeolite precursor. Through detailed investigation of the crystallization process using various characterization techniques, a reliable formation mechanism of hierarchical lamellar ZSM-5 zeolite was proposed. Cetyltrimethylammonium bromide (CTAB) acted both as a structure-directing agent and a mesoporogen, responsible for creating such structure. Hierarchical lamellar ZSM-5 can be successfully obtained by regulating the SiO2/Al2O3 ratios and crystallization temperature. In the 1-hexene cracking process, the hierarchical lamellar ZSM-5 zeolite exhibited significantly enhanced propylene selectivity and stability compared to conventional microporous ZSM-5. The enhanced textural and diffusion properties can effectively suppress the hydrogen transfer reaction, which plays a crucial role in determining the selectivity of C3-C5 olefins. These findings provide a facile and rational synthesis route to reduce diffusion resistance and enhance the catalytic performance of zeolite.",
    "sections": [
      {
        "section_name": "Introduction",
        "content": [
          "Zeolites are significant microporous materials extensively utilized as heterogeneous catalysts in petrochemical and oil refining processes [1–3]. However, the network of sole microporosity in zeolite catalysts imposes mass transfer limitations, hindering their performance in numerous processes. Introducing mesoporosity within the microporous structure of zeolite crystals would improve mass transport and maximize structural functionalities in confined spaces [4–6]. The mesopores within zeolites not only promote the penetration of large molecules into the zeolite framework, but also help to quickly eliminate coke precursors in the zeolite, thereby reducing coke production. Therefore, zeolites with hierarchical structures demonstrate superior catalytic efficiency compared to traditional counterparts in a range of industrially relevant chemical reactions. So far, various approaches have been developed for preparing hierarchical zeolites, which include top-down approach (steaming, alkali desilication [7,8] and acid dealumination [9]) and bottom-up approach (soft templating [10–12] and hard templating [13–16]), etc [17]. Among these, soft template routes have become the preferred approach due to their more precise control over mesopore formation.",
          "ZSM-5 zeolites with MFI topology are featured for their interconnected straight and sinusoidal 10-membered ring medium pores, standing out as the main zeolite studied. Hierarchical layered MFI zeolites are particularly appealing due to their diverse stacking of zeolite layers, which significantly enhances mass transport property, accessibility to acid sites and overall catalytic performance. Ryoo’s group [18] pioneered the preparation of zeolite nanosheets utilizing a specially designed Gemini-type surfactant, C22−6−6, which serves as a template and contains at least two quaternary ammonium head groups. The zeolite nanosheets exhibited excellent catalytic performance in several reactions. However, the synthesis of these hierarchical lamellar zeolites much depends on the function of complex and expensive structure-directing agents (SDAs) as well as extended synthesis periods, which are economically disadvantageous for practical applications [19,20]. Thus, it is essential to develop facile and practical strategies that are straightforward and economical for the application of hierarchical zeolites.",
          "The simple surfactant CTAB is well-known and highly effective as a soft template. It is highly anticipated that, it can be cooperated with organic small molecule Structure-Directing Agents (SDAs) such as TPAOH and TPABr to synthesize hierarchical zeolites. Nevertheless, these two categories of organic templates, possessing different properties, usually compete rather than cooperate synergistically. This competition often leads to phase separation and the formation of independent mesopores and micropores [21,22]. Reports indicated that hierarchical MFI zeolite can be prepared by controlling the kinetics of zeolite seed formation [23] or by utilizing modified organosilanes, such as those terminated with sulfonic acid or carboxyl groups [24,25]. Nevertheless, the aforementioned methods generally consume large quantities of TPAOH/TPABr, and the use of costly organosilanes often results in a noticeable loss of crystallinity and increased costs, hindering their practical applications. In addition, when using CTAB as a soft template, most of the reported hierarchical ZSM-5 zeolites form spherical aggregates. These aggregates often have disordered mesopores resulting from the random arrangements of nanocrystals. Such structures lack the superior diffusion properties characteristic of nanosheet morphologies [26,27].",
          "Propylene is a key chemical intermediate used in the production of various chemical products, including polypropylene, propylene oxide, acrylonitrile, and others. The demand for propylene is growing rapidly at an annual rate of 4–5 % [28,29]. Propylene is primarily sourced from the MTO (methanol to olefins) process and as a by-product via FCC and steam cracking processes, both of which generate substantial amounts of C4-C8 olefins. Olefin cracking technology not only enhances oil quality by reducing the content of olefins in FCC gasoline, but also boosts the utilization efficiency of C4-C8 olefins. Therefore, olefin cracking technology has attracted great attention in recent years. ZSM-5 is extensively utilized in olefin cracking technology for the production of propylene, owning to its distinctive pore structure and suitable acidity. The reduced path length and enhanced mass transfer in the microporous channels of hierarchical ZSM-5 contribute to an extended catalytic lifetime and a reduction in side reactions (hydrogen transfer and aromatization reaction) [30]. Therefore, hierarchical MFI zeolites with high hydrothermal and thermal stability are essential for hydrocarbons cracking.",
          "In this study, we present a facile method for synthesizing MFI nanosheets featuring a multilamellar morphology. A series of mesoporous zeolites with varying SiO2/Al2O3 ratios were prepared using only commercial surfactant CTAB as the sole template, facilitated by a seed precursor. The overall crystallization process was investigated systematically and a plausible crystallization mechanism for ZSM-5 mesocrystal was proposed. Finally, the catalytic performance of the synthesized products was evaluated using hydrocarbons cracking of 1-hexene as a probe reaction. The synthesized mesoporous MFI zeolite, featuring a multilamellar morphology, demonstrated superior propylene selectivity and a longer operational lifespan compared to the conventional ZSM-5 catalysts."
        ]
      },
      {
        "section_name": "Materials and synthesis.",
        "content": [
          "For reference, ZSM-5 zeolites free of CTAB, denoted as F-Z-x (where x represents the SiO2/Al2O3 ratio in the starting materials), were also synthesized. It is worth noting that all steps were the same as those for CT-Z-x, except that CTAB was not added.",
          "For comparison, the conventional ZSM-5 zeolite with a SiO2/Al2O3 ratio of 120 was synthesized utilizing TPAOH as the SDA from a gel with a molar composition of 1SiO2:0.0083Al2O3:0.2TPAOH:0.04Na2O:18H2O. In a typical synthesis, 16.3 g TPAOH and 0.32 g NaOH were dissolved in 20 g deionized water, then 0.34 g of Al(i-PrO)3 was added to the solution, followed by homogenizing for 1 h under stirring. Finally, 15 g of Ludox AS-40 (Aldrich, 40 wt%) was added to the above solution and continuously stirred for 2 h. Hydrothermal crystallization of the obtained mixture was conducted statically at 160 °C for 48 h in Teflon-lined autoclaves. After the same post-processing as for CT-Z-x, the obtained sample was denoted as C-ZSM-5(120)."
        ]
      },
      {
        "section_name": "Characterization",
        "content": [
          "A range of characterization techniques were employed in this study, including powder X-ray diffraction (XRD), scanning electron microscopy (SEM), transmission electron microscopy (TEM), N2 adsorption–desorption analysis, inductively coupled plasma atomic emission spectroscopy (ICP-AES) analysis, ammonia temperature-programmed desorption (NH3-TPD), Fourier transform infrared (FTIR) spectrometer with the adsorption of pyridine (Py-IR) and thermogravimetric (TG) analyses. Details of various techniques can be found in the supporting material."
        ]
      },
      {
        "section_name": "Catalytic tests",
        "content": [
          "1-hexene cracking reaction was selected as a model reaction to evaluate the catalytic performance of the catalysts. Prior to catalytic testing, the samples underwent hydrothermal aging for 4 h in an environment of 100 % steam at a temperature of 700 °C to achieve a stable, active state. The comprehensive procedures for the test are detailed in the supporting material."
        ]
      },
      {
        "section_name": "Structural and textural properties of mesoporous MFI zeolite with multilamellar morphology",
        "content": [
          "High silica MFI zeolites typically crystallize using tetrapropylammonium cation (TPA+) as SDA, otherwise, α- quartz phases are usually formed [32]. The samples CT-Z-x with varying SiO2/Al2O3 molar ratios (set at 60, 120, 180, 300), were initially inspected. The reaction composition was 1 SiO2:xAl2O3: 0.05CTAB: 0.15Na2O:25H2O (where x = 0.0167, 0.0083 and 0.0033) and was maintained at 140 °C for 4 days. The corresponding crystal structures of the samples were analyzed by XRD (Fig. 1 a). It clearly shows that all samples display the characteristic diffraction peaks of MFI structure, with no other peaks corresponding to impurities, implying the successful synthesis of ZSM-5 zeolites with the introduction of a certain amount of CTAB. The crystallinity of samples with different SiO2/Al2O3 molar ratios does not significantly differ and is comparable to that of sample C-ZSM-5(120). ICP analysis reveals that the SiO2/Al2O3 molar ratio in the final synthesized samples is slightly lower than that of the initial materials (Table 1 ). For comparison, we prepared a series of samples F-Z-x with the same reaction composition but without CTAB, as depicted in Fig. 1b. The pure MFI phase was only achieved at a SiO2/Al2O3 molar ratio of 60. At ratios above this, impurity peaks belonging to the secondary phase of keatite emerged. This finding suggests that CTAB exerts a structural directing effect on the formation of MFI phase, especially at high SiO2/Al2O3 ratio.",
          "The textural properties of the samples CT-Z-x were measured using N2 adsorption–desorption isotherms, with the derived data presented in Fig. 2 and Table 1. As depicted in Fig. 2a, C-ZSM-5(120) exhibits a type I isotherm without a hysteresis loop, characteristic of a typical microporous material. The samples CT-Z-60, CT-Z-120, and CT-Z-180 exhibit combined type I and type IV isotherms, accompanied by distinct hysteresis loops in the range of 0.4 < P/P0 < 1, indicative of capillary condensation within the secondary mesopores. The pore size distributions inferred from Non-Local Density Functional Theory (NLDFT) method, utilizing the adsorption branch of the isotherm, are depicted in Fig. 2b. Within this pore size distribution, the micropore (∼0.56 nm) arises from the pore-filling process associated with 10 membered rings. In CT-Z-60, CT-Z-120, CT-Z-180 and CT-Z-300, mesopores can be distinctly visualized through a continuous distribution ranging from 2 to 50 nm, confirming their presence (see enlarged Fig. 2b). The micropore distribution, centered at approximately 1.0 nm, is an artifact resulting from the fluid-to-crystalline transition of N2 within micropores and does not indicate the actual existence of such pores[33]. The BET surface areas for CT-Z-60, CT-Z-120 and CT-Z-180 are 462, 438 and 482 m2/g, respectively, all of which are greater than that of C-ZSM-5(120) (338 m2/g). Concurrently, the micropore volume remains nearly constant, indicating that the intrinsic microporosity of MFI crystal structure is well preserved, in line with XRD results. However, as the SiO2/Al2O3 ratio increased from 180 to 300 during the preparation process, the hysteresis loop of the isotherm became less distinct, and the external surface area decreased from 279 to 167 m2/g, which means a significant reduction in mesopores.",
          "The morphology of all samples was also investigated, as depicted in the SEM and TEM images (Fig. 3 ). The SEM images highlight significant differences between the CT-Z-x samples and the conventional C-ZSM-5(120), which was synthesized using TPAOH as SDA. The SEM images show the typical hexahedral crystal with bulk structures for C-ZSM-5 (Fig. S1). Fig. 3a illustrates that CT-Z-60 consists of uniform particles with an average diameter of ca. 1 μm. The enlarged SEM and TEM images (Fig. 3b, 3c, and 3d) reveal that each particle has a flower-like morphology formed by the loose stacking of narrow, thin plate-like primary units. As the ratio of SiO2/Al2O3 in the synthesis system increased from 60 to 120, the crystal morphology of CT-Z-120 changed, presenting a spherical structure with particles averaging ca. 500 nm (Fig. 3e). The expended SEM image reveals that these particle crystals are composed of denser, vertically aligned plate-like primary units, which are thicker and larger compared to those in CT-Z-60 (Fig. 3f). The TEM images further confirm the aggregated structure, where a significant amount of interlayer spaces have been created resulting in a hierarchical structure (Fig. 3g, h). CT-Z-180 exhibits a similar structural morphology and particle size to CT-Z-120, with plate-like primary units arranged more densely (Fig. 3i, j). The TEM images for this sample are also observed. Fig. 3k and l illustrate that the spherical particles of CT-Z-180 are formed by aligning and stacking crystal flakes in one direction. With an increase in the SiO2/Al2O3 ratio from 180 to 300 during the synthesis, the particle size remained at a similar level of 500 nm. It is noteworthy that at a higher SiO2/Al2O3 ratio of 300, the synthesis yields bulky crystals with smooth surfaces and a negligible amount of mesopores. This demonstrates the enhanced grain fusion of CT-Z-300, which is consistent with the results from N2 adsorption–desorption analysis (Fig. 3m-p). The formation of large crystals may be attributed to the minimal inhibitory effect of CTA+ on crystal growth at elevated SiO2/Al2O3 ratios. As the SiO2/Al2O3 ratio increases, the negative charge on the inorganic framework decreases, reducing the attraction of CTA+ ions to the crystal surface. Similar phenomena regarding the impact of aluminium content on the crystal morphology of ZSM-5 have been reported in the literatures [34,35]. Collectively, these findings suggest that a representative hierarchical MFI crystals structure can be achieved with SiO2/Al2O3 ratios ranging from 60 and 180."
        ]
      },
      {
        "section_name": "Crystallization pathway and synthetic condition optimization",
        "content": [
