Repository: Iwanap1/Zeolite_TDM

# Zeolite_TDM

Work done for PhD project leading up to ESA. demonstration.ipynb goes through example workflow with JSON and XML files, however the main pipeline uses MongoDB. To use, create a .env file in root directory and enter your Elsevier API key under variable "ELSEVIER" and enter MongoDB URI under "MONGO" (optional, you can just use the JSON versions).

No data from papers is included in this repo to avoid risking copyright infringement

Corpus acquisition and Paragraph classification run fine on a CPU (16 GB), however cuda is necessary for the rest. 

LLMs need downloading seperately, be wary of this taking up a lot of space

File: data/manual_extraction_raw.json (part 9 of 12)
[
            "seed": "(0.20 wt%)",
            "ratios": "",
            "pH": "",
            "pH adjusted with": "",
            "temperature": "180 C",
            "time": "24h",
            "tumbling": ""
          },
          {
            "process": "calcination",
            "did step": "true",
            "start form": "",
            "end form": "",
            "gas": "",
            "gas_flow": "",
            "heat_rate": "3 C/min",
            "temperature": "550 C",
            "time": "5 h"
          },
          {
            "process": "alkaline treatment",
            "did step": "true",
            "mass parent": "",
            "solutes": "NaOH (0.2 M)",
            "solvent": "(30 ml/g)",
            "temperature": "80 C",
            "time": "2 h",
            "microwave": "not used",
            "ultrasound": "not used",
            "sonication": "not used",
            "repeats": ""
          },
          {
            "process": "acid treatment",
            "did step": "true",
            "mass parent": "",
            "solutes": "HNO3 (0.1 M)",
            "solvent": "(30 ml/g)",
            "temperature": "60 C",
            "time": "0.5 h",
            "microwave": "not used",
            "ultrasound": "not used",
            "sonication": "not used",
            "repeats": ""
          },
          {
            "process": "calcination",
            "did step": "true",
            "start form": "",
            "end form": "",
            "gas": "",
            "gas_flow": "",
            "heat_rate": "",
            "temperature": "550 C",
            "time": "5 h"
          },
          {
            "process": "--> NH4",
            "did step": "true",
            "initial_form": "",
            "final_form": "NH4",
            "solutes": "NH4NO3 (0.5 M)",
            "temperature": "80 C",
            "time": "",
            "solvent": "(30 ml/g)",
            "repeats": "3"
          },
          {
            "process": "calcination",
            "did step": "true",
            "start form": "NH4",
            "end form": "H",
            "gas": "",
            "gas_flow": "",
            "heat_rate": "",
            "temperature": "550 C",
            "time": "5 h"
          },
          {
            "process": "impregnation",
            "did step": "true",
            "metal": "Pt",
            "loading": "0.5 wt%"
          },
          {
            "process": "calcination",
            "did step": "true",
            "start form": "NH4",
            "end form": "H",
            "gas": "O2/Ar",
            "gas_flow": "40/40 ml/min",
            "heat_rate": "2 C/min",
            "temperature": "400 C",
            "time": "3 h"
          }
        ]
      },
      {
        "name": "Pt/ZSM-48(B)",
        "morphological description": "",
        "history": [
          {
            "process": "hydrothermal crystallization",
            "did step": "true",
            "components": "",
            "gel_composition": "1.2 HMBr2: 60 SiO2: 0.75 Al2O3: 3.95 Na2O: 1200 H2O",
            "seed": "(0.20 wt%)",
            "ratios": "",
            "pH": "",
            "pH adjusted with": "",
            "temperature": "180 C",
            "time": "24h",
            "tumbling": ""
          },
          {
            "process": "calcination",
            "did step": "true",
            "start form": "",
            "end form": "",
            "gas": "",
            "gas_flow": "",
            "heat_rate": "3 C/min",
            "temperature": "550 C",
            "time": "5 h"
          },
          {
            "process": "acid treatment",
            "did step": "true",
            "mass parent": "",
            "solutes": "HNO3 (1 M)",
            "solvent": "(30 ml/g)",
            "temperature": "80 C",
            "time": "1 h",
            "microwave": "not used",
            "ultrasound": "not used",
            "sonication": "not used",
            "repeats": ""
          },
          {
            "process": "alkaline treatment",
            "did step": "true",
            "mass parent": "",
            "solutes": "NaOH (0.2 M)",
            "solvent": "(30 ml/g)",
            "temperature": "80 C",
            "time": "0.5 h",
            "microwave": "not used",
            "ultrasound": "not used",
            "sonication": "not used",
            "repeats": ""
          },
          {
            "process": "acid treatment",
            "did step": "true",
            "mass parent": "",
            "solutes": "HNO3 (0.1 M)",
            "solvent": "(30 ml/g)",
            "temperature": "60 C",
            "time": "0.5 h",
            "microwave": "not used",
            "ultrasound": "not used",
            "sonication": "not used",
            "repeats": ""
          },
          {
            "process": "calcination",
            "did step": "true",
            "start form": "",
            "end form": "",
            "gas": "",
            "gas_flow": "",
            "heat_rate": "",
            "temperature": "550 C",
            "time": "5 h"
          },
          {
            "process": "--> NH4",
            "did step": "true",
            "initial_form": "",
            "final_form": "NH4",
            "solutes": "NH4NO3 (0.5 M)",
            "temperature": "80 C",
            "time": "",
            "solvent": "(30 ml/g)",
            "repeats": "3"
          },
          {
            "process": "calcination",
            "did step": "true",
            "start form": "NH4",
            "end form": "H",
            "gas": "",
            "gas_flow": "",
            "heat_rate": "",
            "temperature": "550 C",
            "time": "5 h"
          },
          {
            "process": "impregnation",
            "did step": "true",
            "metal": "Pt",
            "loading": "0.5 wt%"
          },
          {
            "process": "calcination",
            "did step": "true",
            "start form": "NH4",
            "end form": "H",
            "gas": "O2/Ar",
            "gas_flow": "40/40 ml/min",
            "heat_rate": "2 C/min",
            "temperature": "400 C",
            "time": "3 h"
          }
        ]
      },
      {
        "name": "Pt/ZSM-48(H)",
        "morphological description": "",
        "history": [
          {
            "process": "hydrothermal crystallization",
            "did step": "true",
            "components": "",
            "gel_composition": "1.2 HMBr2: 60 SiO2: 0.75 Al2O3: 3.95 Na2O: 1200 H2O",
            "seed": "(0.20 wt%)",
            "ratios": "",
            "pH": "",
            "pH adjusted with": "",
            "temperature": "180 C",
            "time": "24h",
            "tumbling": ""
          },
          {
            "process": "calcination",
            "did step": "true",
            "start form": "",
            "end form": "",
            "gas": "",
            "gas_flow": "",
            "heat_rate": "3 C/min",
            "temperature": "550 C",
            "time": "5 h"
          },
          {
            "process": "steam treatment",
            "did step": "true",
            "mass parent": "",
            "gas": "water vapour",
            "temperature": "550 C",
            "time": "2 h",
            "pressure": "",
            "WHSV": "2.4 h-1",
            "additives": ""
          },
          {
            "process": "alkaline treatment",
            "did step": "true",
            "mass parent": "",
            "solutes": "NaOH (0.2 M)",
            "solvent": "(30 ml/g)",
            "temperature": "80 C",
            "time": "0.5 h",
            "microwave": "not used",
            "ultrasound": "not used",
            "sonication": "not used",
            "repeats": ""
          },
          {
            "process": "acid treatment",
            "did step": "true",
            "mass parent": "",
            "solutes": "HNO3 (0.1 M)",
            "solvent": "(30 ml/g)",
            "temperature": "60 C",
            "time": "0.5 h",
            "microwave": "not used",
            "ultrasound": "not used",
            "sonication": "not used",
            "repeats": ""
          },
          {
            "process": "calcination",
            "did step": "true",
            "start form": "",
            "end form": "",
            "gas": "",
            "gas_flow": "",
            "heat_rate": "",
            "temperature": "550 C",
            "time": "5 h"
          },
          {
            "process": "--> NH4",
            "did step": "true",
            "initial_form": "",
            "final_form": "NH4",
            "solutes": "NH4NO3 (0.5 M)",
            "temperature": "80 C",
            "time": "",
            "solvent": "(30 ml/g)",
            "repeats": "3"
          },
          {
            "process": "calcination",
            "did step": "true",
            "start form": "NH4",
            "end form": "H",
            "gas": "",
            "gas_flow": "",
            "heat_rate": "",
            "temperature": "550 C",
            "time": "5 h"
          },
          {
            "process": "impregnation",
            "did step": "true",
            "metal": "Pt",
            "loading": "0.5 wt%"
          },
          {
            "process": "calcination",
            "did step": "true",
            "start form": "NH4",
            "end form": "H",
            "gas": "O2/Ar",
            "gas_flow": "40/40 ml/min",
            "heat_rate": "2 C/min",
            "temperature": "400 C",
            "time": "3 h"
          }
        ]
      },
      {
        "name": "Pt/ZSM-48(F)",
        "morphological description": "",
        "history": [
          {
            "process": "hydrothermal crystallization",
            "did step": "true",
            "components": "",
            "gel_composition": "1.2 HMBr2: 60 SiO2: 0.75 Al2O3: 3.95 Na2O: 1200 H2O",
            "seed": "(0.20 wt%)",
            "ratios": "",
            "pH": "",
            "pH adjusted with": "",
            "temperature": "180 C",
            "time": "24h",
            "tumbling": ""
          },
          {
            "process": "calcination",
            "did step": "true",
            "start form": "",
            "end form": "",
            "gas": "",
            "gas_flow": "",
            "heat_rate": "3 C/min",
            "temperature": "550 C",
            "time": "5 h"
          },
          {
            "process": "acid treatment",
            "did step": "true",
            "mass parent": "",
            "solutes": "NH4F (0.3 M)",
            "solvent": "(10 ml/g)",
            "temperature": "30 C",
            "time": "10 h",
            "microwave": "not used",
            "ultrasound": "not used",
            "sonication": "not used",
            "repeats": ""
          },
          {
            "process": "alkaline treatment",
            "did step": "true",
            "mass parent": "",
            "solutes": "NaOH (0.2 M)",
            "solvent": "(30 ml/g)",
            "temperature": "80 C",
            "time": "0.5 h",
            "microwave": "not used",
            "ultrasound": "not used",
            "sonication": "not used",
            "repeats": ""
          },
          {
            "process": "acid treatment",
            "did step": "true",
            "mass parent": "",
            "solutes": "HNO3 (0.1 M)",
            "solvent": "(30 ml/g)",
            "temperature": "60 C",
            "time": "0.5 h",
            "microwave": "not used",
            "ultrasound": "not used",
            "sonication": "not used",
            "repeats": ""
          },
          {
            "process": "calcination",
            "did step": "true",
            "start form": "",
            "end form": "",
            "gas": "",
            "gas_flow": "",
            "heat_rate": "",
            "temperature": "550 C",
            "time": "5 h"
          },
          {
            "process": "--> NH4",
            "did step": "true",
            "initial_form": "",
            "final_form": "NH4",
            "solutes": "NH4NO3 (0.5 M)",
            "temperature": "80 C",
            "time": "",
            "solvent": "(30 ml/g)",
            "repeats": "3"
          },
          {
            "process": "calcination",
            "did step": "true",
            "start form": "NH4",
            "end form": "H",
            "gas": "",
            "gas_flow": "",
            "heat_rate": "",
            "temperature": "550 C",
            "time": "5 h"
          },
          {
            "process": "impregnation",
            "did step": "true",
            "metal": "Pt",
            "loading": "0.5 wt%"
          },
          {
            "process": "calcination",
            "did step": "true",
            "start form": "NH4",
            "end form": "H",
            "gas": "O2/Ar",
            "gas_flow": "40/40 ml/min",
            "heat_rate": "2 C/min",
            "temperature": "400 C",
            "time": "3 h"
          }
        ]
      }
    ]
  },
  {
    "doi": "10.1016/j.micromeso.2023.112942",
    "text": "The reagents used were: colloidal silica (40%, Sigma-Aldrich), sodium aluminate (54.5% Al2O3 and 43.3% Na2O, Sigma-Aldrich), ethylenediamine \u2013 EDA (99%, Sigma-Aldrich), sodium hydroxide (98%, Sigma-Aldrich), Luviquat FC 550 (40%, Sigma-Aldrich), NH4FER zeolite (CP914C, Zeolyst), ammonium nitrate (99%, Sigma-Aldrich), ultra-high molecular weight polyethylene \u2013 UHMWPE (Sigma-Aldrich, average Mw: 3,000,000\u20136,000,00), and distilled water. <header>Synthesis of the ferrierite zeolites<text>The ferrierite zeolite was synthesized by the VPT method, whose composition and methodology for preparing the synthesis gel were adapted from Cheng et al. [19]. The reagents were mixed in stoichiometric proportions to obtain a gel with the following molar composition: 3 Na2O: 1 Al2O3: 20 SiO2: 400 H2O: Y NH4FER: X Luviquat, where Y = 10%, and X = 20%, 40%, or 60% relative to the total mass of silica. The reaction mixture was prepared through the following steps: (i) dissolution of sodium aluminate in one-third of the total water required for the synthesis (Solution I), (ii) dilution of sodium hydroxide in one-third of the water (Solution II), (iii) mix Solution I and II, then add the colloidal silica under stirring at 200 rpm at 50 C for 1 h (Solution III), (iv) gradually add the suspension of NH4FER seed crystals (previously dispersed in one-third of the water) in Solution III until complete homogenization, (v) add the Luviquat polymer to the remaining solution, maintaining the same agitation conditions, temperature, and time as in step (iii). The obtained synthesis gel was subsequently dried in an oven at 80 C for 12 h and then crushed in a stainless-steel analytical knife mill. The dried and ground gel was carefully placed in an open Teflon vessel attached to a support (Fig. 1 (a)). This container was then inserted into a hermetically sealed Teflon vessel, which contained at the bottom 2 g of an EDA solution in distilled water mixed at a ratio of 1:2 (v/v) for every 1 g of dry gel, as illustrated in Fig. 1(b). The set was transferred to a stainless-steel autoclave (Fig. 1(c)) and heated in an oven at 160 C for 24 h. A polymer-free sample was synthesized under the same conditions to serve as a reference (denoted as an FP sample). After the synthesis period, the resulting solid was recovered by vacuum filtration, washed with distilled water until reaching approximately neutral pH, and then dried in an oven at 80 C for 12 h. Subsequently, the samples were calcined from room temperature to 550 C for 6 h, under the heating rate of 2 C\u00b7min-1 and airflow of 100 mL min-1. The acidic FER zeolites were obtained by ion exchange using a 0.10 M ammonium nitrate solution, with a proportion of 1 g of sample for each 50 mL of solution, under stirring at 200 rpm for 2 h at 65 C. This process was repeated three times to ensure a high degree of ionic exchange, replacing Na + cations with NH4+ cations. After the exchange, the samples were recovered by filtration, washed, dried, and calcined under the previously described conditions (designated as FL20, FL40, and FL60 samples).<header>Post-synthesis treatment<text>The alkaline treatment of the calcined zeolites was carried out in a 300 mL Parr 4560 reactor using a solution of 0.20 M sodium hydroxide under stirring at 200 rpm at 80 C for 6 h. For all experiments, a proportion of 3.3 g of zeolite was used per 100 mL of alkaline solution [31]. After the treatment period, the solid was recovered by centrifugation, washed until reaching an approximately neutral pH, and then dried in an oven at 80 C for 12 h. The material obtained was subjected to ion exchange and calcined again under the same conditions described above (denoted as FPD, FL20D, FL40D, and FL60D samples).",
    "samples": [
      {
        "name": "FP",
        "morphological description": "",
        "history": [
          {
            "process": "hydrothermal crystallization",
            "did step": "true",
            "components": "colloidal silica (40%) | sodium aluminate (54.5% Al2O3 and 43.4% Na2O) | ethylenediamine (EDA, 99%) | sodium hydroxide (98%)",
            "gel_composition": "2 Na2O: 1 Al2O3: 20 SiO2: 400 H2O: 10% NH4FER",
            "seed": "NH4FER (10%)",
            "ratios": "",
            "pH": "",
            "pH adjusted with": "",
            "temperature": "160 C",
            "time": "24h",
            "tumbling": ""
          },
          {
            "process": "calcination",
            "did step": "true",
            "start form": "",
            "end form": "",
            "gas": "air",
            "gas_flow": "100 ml min-1",
            "heat_rate": "2 C min-1",
            "temperature": "550 C",
            "time": "6 h"
          },
          {
            "process": "--> NH4",
            "did step": "true",
            "initial_form": "Na",
            "final_form": "NH4",
            "solutes": "ammonium nitrate (0.10 M)",
            "temperature": "65 C",
            "time": "2 h",
            "solvent": "(50 mL/g)",
            "repeats": ""
          },
          {
            "process": "calcination",
            "did step": "true",
            "start form": "",
            "end form": "",
            "gas": "air",
            "gas_flow": "100 ml min-1",
            "heat_rate": "2 C min-1",
            "temperature": "550 C",
            "time": "6 h"
          }
        ]
      },
      {
        "name": "FPD",
        "morphological description": "",
        "history": [
          {
            "process": "hydrothermal crystallization",
            "did step": "true",
            "components": "colloidal silica (40%) | sodium aluminate (54.5% Al2O3 and 43.4% Na2O) | ethylenediamine (EDA, 99%) | sodium hydroxide (98%)",
            "gel_composition": "2 Na2O: 1 Al2O3: 20 SiO2: 400 H2O: 10% NH4FER",
            "seed": "NH4FER (10%)",
            "ratios": "",
            "pH": "",
            "pH adjusted with": "",
            "temperature": "160 C",
            "time": "24h",
            "tumbling": ""
          },
          {
            "process": "calcination",
            "did step": "true",
            "start form": "",
            "end form": "",
            "gas": "air",
            "gas_flow": "100 ml min-1",
            "heat_rate": "2 C min-1",
            "temperature": "550 C",
            "time": "6 h"
          },
          {
            "process": "alkaline treatment",
            "did step": "true",
            "mass parent": "",
            "solutes": "NaOH (0.20 M)",
            "solvent": "(100 mL)",
            "temperature": "80 C",
            "time": "12 h",
            "microwave": "not used",
            "ultrasound": "not used",
            "sonication": "not used",
            "repeats": ""
          },
          {
            "process": "--> NH4",
            "did step": "true",
            "initial_form": "Na",
            "final_form": "NH4",
            "solutes": "ammonium nitrate (0.10 M)",
            "temperature": "65 C",
            "time": "2 h",
            "solvent": "(50 mL/g)",
            "repeats": ""
          },
          {
            "process": "calcination",
            "did step": "true",
            "start form": "",
            "end form": "",
            "gas": "air",
            "gas_flow": "100 ml min-1",
            "heat_rate": "2 C min-1",
            "temperature": "550 C",
            "time": "6 h"
          }
        ]
      },
      {
        "name": "FL20",
        "morphological description": "",
        "history": [
          {
            "process": "hydrothermal crystallization",
            "did step": "true",
            "components": "colloidal silica (40%) | sodium aluminate (54.5% Al2O3 and 43.4% Na2O) | ethylenediamine (EDA, 99%) | sodium hydroxide (98%) | Luviquat FC 550 (40%)",
            "gel_composition": "2 Na2O: 1 Al2O3: 20 SiO2: 400 H2O: 10% NH4FER: 20% Luviquat FC 550",
            "seed": "NH4FER (10%)",
            "ratios": "",
            "pH": "",
            "pH adjusted with": "",
            "temperature": "160 C",
            "time": "24h",
            "tumbling": ""
          },
          {
            "process": "calcination",
            "did step": "true",
            "start form": "",
            "end form": "",
            "gas": "air",
            "gas_flow": "100 ml min-1",
            "heat_rate": "2 C min-1",
            "temperature": "550 C",
            "time": "6 h"
          },
          {
            "process": "--> NH4",
            "did step": "true",
            "initial_form": "Na",
            "final_form": "NH4",
            "solutes": "ammonium nitrate (0.10 M)",
            "temperature": "65 C",
            "time": "2 h",
            "solvent": "(50 mL/g)",
            "repeats": ""
          },
          {
            "process": "calcination",
            "did step": "true",
            "start form": "NH4",
            "end form": "H",
            "gas": "air",
            "gas_flow": "100 ml min-1",
            "heat_rate": "2 C min-1",
            "temperature": "550 C",
            "time": "6 h"
          }
        ]
      },
      {
        "name": "FL40",
        "morphological description": "",
        "history": [
          {
            "process": "hydrothermal crystallization",
            "did step": "true",
            "components": "colloidal silica (40%) | sodium aluminate (54.5% Al2O3 and 43.4% Na2O) | ethylenediamine (EDA, 99%) | sodium hydroxide (98%) | Luviquat FC 550 (40%)",
            "gel_composition": "2 Na2O: 1 Al2O3: 20 SiO2: 400 H2O: 10% NH4FER: 40% Luviquat FC 550",
            "seed": "NH4FER (10%)",
            "ratios": "",
            "pH": "",
            "pH adjusted with": "",
            "temperature": "160 C",
            "time": "24h",
            "tumbling": ""
          },
          {
            "process": "calcination",
            "did step": "true",
            "start form": "",
            "end form": "",
            "gas": "air",
            "gas_flow": "100 ml min-1",
            "heat_rate": "2 C min-1",
            "temperature": "550 C",
            "time": "6 h"
          },
          {
            "process": "--> NH4",
            "did step": "true",
            "initial_form": "Na",
            "final_form": "NH4",
            "solutes": "ammonium nitrate (0.10 M)",
            "temperature": "65 C",
            "time": "2 h",
            "solvent": "(50 mL/g)",
            "repeats": ""
          },
          {
            "process": "calcination",
            "did step": "true",
            "start form": "NH4",
            "end form": "H",
            "gas": "air",
            "gas_flow": "100 ml min-1",
            "heat_rate": "2 C min-1",
            "temperature": "550 C",
            "time": "6 h"
          }
        ]
      },
      {
        "name": "FL60",
        "morphological description": "",
        "history": [
          {
            "process": "hydrothermal crystallization",
            "did step": "true",
            "components": "colloidal silica (40%) | sodium aluminate (54.5% Al2O3 and 43.4% Na2O) | ethylenediamine (EDA, 99%) | sodium hydroxide (98%) | Luviquat FC 550 (40%)",
            "gel_composition": "2 Na2O: 1 Al2O3: 20 SiO2: 400 H2O: 10% NH4FER: 60% Luviquat FC 550",
            "seed": "NH4FER (10%)",
            "ratios": "",
            "pH": "",
            "pH adjusted with": "",
            "temperature": "160 C",
            "time": "24h",
            "tumbling": ""
          },
          {
            "process": "calcination",
            "did step": "true",
            "start form": "",
            "end form": "",
            "gas": "air",
            "gas_flow": "100 ml min-1",
            "heat_rate": "2 C min-1",
            "temperature": "550 C",
            "time": "6 h"
          },
          {
            "process": "--> NH4",
            "did step": "true",
            "initial_form": "Na",
            "final_form": "NH4",
            "solutes": "ammonium nitrate (0.10 M)",
            "temperature": "65 C",
            "time": "2 h",
            "solvent": "(50 mL/g)",
            "repeats": ""
          },
          {
            "process": "calcination",
            "did step": "true",
            "start form": "NH4",
            "end form": "H",
            "gas": "air",
            "gas_flow": "100 ml min-1",
            "heat_rate": "2 C min-1",
            "temperature": "550 C",
            "time": "6 h"
          }
        ]
      },
      {
        "name": "FL20D",
        "morphological description": "",
        "history": [
          {
            "process": "hydrothermal crystallization",
            "did step": "true",
            "components": "colloidal silica (40%) | sodium aluminate (54.5% Al2O3 and 43.4% Na2O) | ethylenediamine (EDA, 99%) | sodium hydroxide (98%) | Luviquat FC 550 (40%)",
            "gel_composition": "2 Na2O: 1 Al2O3: 20 SiO2: 400 H2O: 10% NH4FER: 20% Luviquat FC 550",
            "seed": "NH4FER (10%)",
            "ratios": "",
            "pH": "",
            "pH adjusted with": "",
            "temperature": "160 C",
            "time": "24h",
            "tumbling": ""
          },
          {
            "process": "calcination",
            "did step": "true",
            "start form": "",
            "end form": "",
            "gas": "air",
            "gas_flow": "100 ml min-1",
            "heat_rate": "2 C min-1",
            "temperature": "550 C",
            "time": "6 h"
          },
          {
            "process": "alkaline treatment",
            "did step": "true",
            "mass parent": "",
            "solutes": "NaOH (0.20 M)",
            "solvent": "(100 mL)",
            "temperature": "80 C",
            "time": "12 h",
            "microwave": "not used",
            "ultrasound": "not used",
            "sonication": "not used",
            "repeats": ""
          },
          {
            "process": "--> NH4",
            "did step": "true",
            "initial_form": "Na",
            "final_form": "NH4",
            "solutes": "ammonium nitrate (0.10 M)",
            "temperature": "65 C",
            "time": "2 h",
            "solvent": "(50 mL/g)",
            "repeats": ""
          },
          {
            "process": "calcination",
            "did step": "true",
            "start form": "",
            "end form": "",
            "gas": "air",
            "gas_flow": "100 ml min-1",
            "heat_rate": "2 C min-1",
            "temperature": "550 C",
            "time": "6 h"
          }
        ]
      },
      {
        "name": "FL40D",
        "morphological description": "",
        "history": [
          {
            "process": "hydrothermal crystallization",
            "did step": "true",
            "components": "colloidal silica (40%) | sodium aluminate (54.5% Al2O3 and 43.4% Na2O) | ethylenediamine (EDA, 99%) | sodium hydroxide (98%) | Luviquat FC 550 (40%)",
            "gel_composition": "2 Na2O: 1 Al2O3: 20 SiO2: 400 H2O: 10% NH4FER: 40% Luviquat FC 550",
            "seed": "NH4FER (10%)",
            "ratios": "",
            "pH": "",
            "pH adjusted with": "",
            "temperature": "160 C",
            "time": "24h",
            "tumbling": ""
          },
          {
            "process": "calcination",
            "did step": "true",
            "start form": "",
            "end form": "",
            "gas": "air",
            "gas_flow": "100 ml min-1",
            "heat_rate": "2 C min-1",
            "temperature": "550 C",
            "time": "6 h"
          },
          {
            "process": "alkaline treatment",
            "did step": "true",
            "mass parent": "",
            "solutes": "NaOH (0.20 M)",
            "solvent": "(100 mL)",
            "temperature": "80 C",
            "time": "12 h",
            "microwave": "not used",
            "ultrasound": "not used",
            "sonication": "not used",
            "repeats": ""
          },
          {
            "process": "--> NH4",
            "did step": "true",
            "initial_form": "Na",
            "final_form": "NH4",
            "solutes": "ammonium nitrate (0.10 M)",
            "temperature": "65 C",
            "time": "2 h",
            "solvent": "(50 mL/g)",
            "repeats": ""
          },
          {
            "process": "calcination",
            "did step": "true",
            "start form": "",
            "end form": "",
            "gas": "air",
            "gas_flow": "100 ml min-1",
            "heat_rate": "2 C min-1",
            "temperature": "550 C",
            "time": "6 h"
          }
        ]
      },
      {
        "name": "FL60D",
        "morphological description": "",
        "history": [
          {
            "process": "hydrothermal crystallization",
            "did step": "true",
            "components": "colloidal silica (40%) | sodium aluminate (54.5% Al2O3 and 43.4% Na2O) | ethylenediamine (EDA, 99%) | sodium hydroxide (98%) | Luviquat FC 550 (40%)",
            "gel_composition": "2 Na2O: 1 Al2O3: 20 SiO2: 400 H2O: 10% NH4FER: 60% Luviquat FC 550",
            "seed": "NH4FER (10%)",
            "ratios": "",
            "pH": "",
            "pH adjusted with": "",
            "temperature": "160 C",
            "time": "24h",
            "tumbling": ""
          },
          {
            "process": "calcination",
            "did step": "true",
            "start form": "",
            "end form": "",
            "gas": "air",
            "gas_flow": "100 ml min-1",
            "heat_rate": "2 C min-1",
            "temperature": "550 C",
            "time": "6 h"
          },
          {
            "process": "alkaline treatment",
            "did step": "true",
            "mass parent": "",
            "solutes": "NaOH (0.20 M)",
            "solvent": "(100 mL)",
            "temperature": "80 C",
            "time": "12 h",
            "microwave": "not used",
            "ultrasound": "not used",
            "sonication": "not used",
            "repeats": ""
          },
          {
            "process": "--> NH4",
            "did step": "true",
            "initial_form": "Na",
            "final_form": "NH4",
            "solutes": "ammonium nitrate (0.10 M)",
            "temperature": "65 C",
            "time": "2 h",
            "solvent": "(50 mL/g)",
            "repeats": ""
          },
          {
            "process": "calcination",
            "did step": "true",
            "start form": "",
            "end form": "",
            "gas": "air",
            "gas_flow": "100 ml min-1",
            "heat_rate": "2 C min-1",
            "temperature": "550 C",
            "time": "6 h"
          }
        ]
      }
    ]
  },
  {
    "doi": "10.1016/j.fuel.2022.124699",
    "text": "<header>Synthesis and characterization of the hierarchical HZSM-5 by alkali treatment<text>The HZSM-5 (Si/Al ratio = 25) was obtained from Nankai University Catalyst Co., Ltd. in China. The hierarchical HZSM-5 was prepared by the desilication approach using NaOH solution according to the previous literature reports [42,43]. First, calcination of the HZSM-5 was performed in muffle furnace at 550 C for 6 h to obtain the protonic form of ZSM-5. Then, the calcined zeolite was treated by the NaOH solutions with varying concentrations of 0.1, 0.3, 0.5, and 0.7 M. In this step, 5 g of calcined ZSM-5 was added into 150 mL NaOH solution, and stirred at 65 C for 30 min. After that, the desilication treated ZSM-5 was washed by deionized water to neutral. At last, the desilication treated ZSM-5 was ion exchanged in aqueous 1.0 M NH4NO3 solution at 50 C for 2 h, and then dried and calcined again to obtain acidic H-form of hierarchical HZSM-5. The HZSM-5 pretreated by varying concentrations of NaOH solution was named as Z-0.1 M, Z-0.3 M, Z-0.5 M, and Z-0.7 M, respectively. The textural properties, acidity, and morphology of the raw and pretreated HZSM-5 was tested by gas sorption analyzer, NH3-TPD, and SEM/TEM. Detailed experimental process of these four analytical instruments could be observed in our previous publications [9,10].",
    "samples": [
      {
        "name": "HZSM-5",
        "morphological description": "",
        "history": [
          {
            "process": "commercial",
            "did step": "true",
            "name": "HZSM-5",
            "supplier": "Nankai University Catalyst Co., Ltd",
            "form": "H",
            "cbv": "",
            "Si/Al": "25",
            "SiO2/Al2O3": "",
            "M": "",
            "Si/M": ""
          }
        ]
      },
      {
        "name": "Z-0.1 M",
        "morphological description": "hierarchical",
        "history": [
          {
            "process": "commercial",
            "did step": "true",
            "name": "HZSM-5",
            "supplier": "Nankai University Catalyst Co., Ltd",
            "form": "H",
            "cbv": "",
            "Si/Al": "25",
            "SiO2/Al2O3": "",
            "M": "",
            "Si/M": ""
          },
          {
            "process": "calcination",
            "did step": "true",
            "start form": "H",
            "end form": "H",
            "gas": "",
            "gas_flow": "",
            "heat_rate": "",
            "temperature": "550 C",
            "time": "6 h"
          },
          {
            "process": "alkaline treatment",
            "did step": "true",
            "mass parent": "",
            "solutes": "NaOH (0.1 M)",
            "solvent": "(150 mL)",
            "temperature": "65 C",
            "time": "30 min",
            "microwave": "not used",
            "ultrasound": "not used",
            "sonication": "not used",
            "repeats": ""
          },
          {
            "process": "--> NH4",
            "did step": "true",
            "initial_form": "",
            "final_form": "NH4",
            "solutes": "NH4NO3 (1 M)",
            "temperature": "50 C",
            "time": "2 h",
            "solvent": "",
            "repeats": ""
          },
          {
            "process": "calcination",
            "did step": "true",
            "start form": "",
            "end form": "H",
            "gas": "",
            "gas_flow": "",
            "heat_rate": "",
            "temperature": "550 C",
            "time": "6 h"
          }
        ]
      },
      {
        "name": "Z-0.3 M",
        "morphological description": "hierarchical",
        "history": [
          {
            "process": "commercial",
            "did step": "true",
            "name": "HZSM-5",
            "supplier": "Nankai University Catalyst Co., Ltd",
            "form": "H",
            "cbv": "",
            "Si/Al": "25",
            "SiO2/Al2O3": "",
            "M": "",
            "Si/M": ""
          },
          {
            "process": "calcination",
            "did step": "true",
            "start form": "H",
            "end form": "H",
            "gas": "",
            "gas_flow": "",
            "heat_rate": "",
            "temperature": "550 C",
            "time": "6 h"
          },
          {
            "process": "alkaline treatment",
            "did step": "true",
            "mass parent": "",
            "solutes": "NaOH (0.3 M)",
            "solvent": "(150 mL)",
            "temperature": "65 C",
            "time": "30 min",
            "microwave": "not used",
            "ultrasound": "not used",
            "sonication": "not used",
            "repeats": ""
          },
          {
            "process": "--> NH4",
            "did step": "true",
            "initial_form": "",
            "final_form": "NH4",
            "solutes": "NH4NO3 (1 M)",
            "temperature": "50 C",
            "time": "2 h",
            "solvent": "",
            "repeats": ""
          },
          {
            "process": "calcination",
            "did step": "true",
            "start form": "",
            "end form": "H",
            "gas": "",
            "gas_flow": "",
            "heat_rate": "",
            "temperature": "550 C",
            "time": "6 h"
          }
        ]
      },
      {
        "name": "Z-0.5 M",
        "morphological description": "hierarchical",
        "history": [
          {
            "process": "commercial",
            "did step": "true",
            "name": "HZSM-5",
            "supplier": "Nankai University Catalyst Co., Ltd",
            "form": "H",
            "cbv": "",
            "Si/Al": "25",
            "SiO2/Al2O3": "",
            "M": "",
            "Si/M": ""
          },
          {
            "process": "calcination",
            "did step": "true",
            "start form": "H",
            "end form": "H",
            "gas": "",
            "gas_flow": "",
            "heat_rate": "",
            "temperature": "550 C",
            "time": "6 h"
          },
          {
            "process": "alkaline treatment",
            "did step": "true",
            "mass parent": "",
            "solutes": "NaOH (0.5 M)",
            "solvent": "(150 mL)",
            "temperature": "65 C",
            "time": "30 min",
            "microwave": "not used",
            "ultrasound": "not used",
            "sonication": "not used",
            "repeats": ""
          },
          {
            "process": "--> NH4",
            "did step": "true",
            "initial_form": "",
            "final_form": "NH4",
            "solutes": "NH4NO3 (1 M)",
            "temperature": "50 C",
            "time": "2 h",
            "solvent": "",
            "repeats": ""
          },
          {
            "process": "calcination",
            "did step": "true",
            "start form": "",
            "end form": "H",
            "gas": "",
            "gas_flow": "",
            "heat_rate": "",
            "temperature": "550 C",
            "time": "6 h"
          }
        ]
      },
      {
        "name": "Z-0.7 M",
        "morphological description": "hierarchical",
        "history": [
          {
            "process": "commercial",
            "did step": "true",
            "name": "HZSM-5",
            "supplier": "Nankai University Catalyst Co., Ltd",
            "form": "H",
            "cbv": "",
            "Si/Al": "25",
            "SiO2/Al2O3": "",
            "M": "",
            "Si/M": ""
          },
          {
            "process": "calcination",
            "did step": "true",
            "start form": "H",
            "end form": "H",
            "gas": "",
            "gas_flow": "",
            "heat_rate": "",
            "temperature": "550 C",
            "time": "6 h"
          },
          {
            "process": "alkaline treatment",
