Repository: Iwanap1/Zeolite_TDM

# Zeolite_TDM

Work done for PhD project leading up to ESA. demonstration.ipynb goes through example workflow with JSON and XML files, however the main pipeline uses MongoDB. To use, create a .env file in root directory and enter your Elsevier API key under variable "ELSEVIER" and enter MongoDB URI under "MONGO" (optional, you can just use the JSON versions).

No data from papers is included in this repo to avoid risking copyright infringement

Corpus acquisition and Paragraph classification run fine on a CPU (16 GB), however cuda is necessary for the rest. 

LLMs need downloading seperately, be wary of this taking up a lot of space

File: data/parsed.json (part 9 of 18)
[
          "CTAB not only influences the crystal morphology but also directs the formation of high-silica MFI. Given that the hierarchical structure formed in the crystallization process involving single CTAB, it is crucial to elucidate the formation mechanism and control the synthesis conditions. Represented by CT-Z-60 and CT-Z-180, their crystallization processes have been monitored using XRD, N2 adsorption–desorption, SEM and TEM techniques, etc. These samples were synthesized from a reaction mixture with the composition of100 SiO2:0.56 (or 1.67) Al2O3: 5CTAB: 15Na2O:2500H2O at 140 °C. The dependence of XRD patterns of CT-Z-60 on the crystallization time and the corresponding crystallization curve are given in Fig. 4 a and b. Very weak diffraction peaks corresponding to the MFI structure in the XRD pattern appeared after 5 h, then the MFI phase grew gradually with prolonged time, and the sample reached a high relative crystallinity of 92.3 % at 72 h, indicating full crystallization. Furthermore, a broad feature emerged in the low-angle region of XRD patterns (2θ = 1.8°–2.5°) observed for all samples with different crystallization times, implying a partial order at the mesoscale of the spherical particulates with the assistance of CTAB (Fig. S2a). FT-IR spectroscopy is highly sensitive to the local structural characteristics of materials. Therefore, the FT-IR spectra of CT-Z-60 were also examined over varying crystallization times. The results indicate that the band at 550 cm−1, characteristic of the double five-member ring structure of ZSM-5 zeolite, faintly appeared after 2 h and subsequently strengthened with increasing crystallization time. However, the materials synthesized for less than 2 h were amorphous, as confirmed by XRD analysis (Fig. S3). The temporal evolution of morphology, as shown in SEM images (Fig. 4c–k) and TEM images (Fig. S4a), indicates that the 2 h sample consisted of worm-like amorphous aggregates. However, uniform sphere particles of ca. 500 nm with rough surfaces were observed after 5 h of crystallization. High-resolution SEM image (inset of Fig. 4d) and TEM image (Fig. S4b) reveal that these sphere particles were assembled by loosely packed primary plates. Subsequently, the primary plates grew gradually, and worm-like amorphous aggregates disappeared after 8 h of crystallization, aligning with the enhanced peaks assigned to the MFI structure in XRD patterns (Fig. 4e). Notably, when the duration was extended to 12 h, the morphology of the products changed significantly. The oriented growth of primary plates became well-defined and clearly visible, resulting in elliptical structures with nanosheets stacking (Fig. 4f, g; Fig. S4d, e). At this stage, the specific surface area (130 m2/g vs 504 m2/g) and mesopore volume (0.17 cm3/g vs 0.44 cm3/g) of the sample significantly increased due to the formation of an orderly arrangement of nanosheets (Table S1). From 48 h onwards, the primary crystalline plates grew to form arbitrarily stacked nanostripes. Concurrently, the microporous surface area gradually increased, and the BET surface area slightly decreased, which is related to the subsequent crystallization process (Fig. 4i-k; Fig. S4h, i and Table S1). The crystallization process for the formation of CT-Z-180 was also tracked (Fig. S2b, S3b, S5, S6 and Table S2), and it followed the same patterns. It is noteworthy that CT-Z-180 exhibited a much faster nucleation and crystal growth process compared to CT-Z-60. It takes 24 h for CT-Z-180 to complete the crystallization process (with a crystallinity of over 90 %), while CT-Z-60 takes 72 h to reach comparable crystallinity. This can be attributed to its decreased aluminum content. A lower aluminum content indicates a lower crystallization barrier and a higher crystallization rate. [35,36].",
          "Based on the above experiments and references to the role of CTA+ in the crystallization process of zeolite [37–39], a tentative mechanism explaining the formation of hierarchical ZSM-5 can be depicted in Scheme 1 . The amorphous silica alumina precursor of the gel, after low-temperature aging, would rapidly nucleate and crystallize with the aid of the seed solution, forming a precursor containing MFI secondary structural units (Fig. S7). In the early stages of crystallization, the precursor quickly condensed into spherical particles assembled by loosely packed primary plates. The negative charges on the surface of the silicate were compensated by alkali and CTA+ cations. Subsequently, the silicate species self-assembled into weakly ordered mesophase in the presence of CTAB surfactant. As crystallization progressed, the interaction between silicate species and the quaternary ammonium head group of CTA+ led to the formation of MFI crystals. The elongated CTA+ fit within the straight channels parallel to the b-axis, and their hydrophobic tails then had the effect of inhibiting crystal growth along the b-axis by stabilizing the a-c plane [40,41]. At low SiO2/Al2O3 ratios, the external surface of the crystal could adsorb more CTA+, forming a well-structured plate-like morphology. However, at a very high SiO2/Al2O3 ratio (e.g., 300), the inorganic skeleton became less negative charged, resulting in less CTA+ adsorbed on the surface, thereby hindering the formation of a hierarchical structure. This is a critical factor influencing the nanosheets mophology formation of Hierarchical zeolites. This also explains why zeolite crystals formed at a low SiO2/Al2O3 ratio are rougher and looser, while those formed at a higher SiO2/Al2O3 are smoother and denser[34,36].",
          "CTAB plays an important role in the synthesis of hierarchical zeolite, but it can also lead to the formation of physical mixtures of amorphous phases and zeolites in some cases[21,22]. The influence of CTAB content on the synthesis was investigated for samples CT-Z-60 and CT-Z-180, respectively. Fig. S8(a) and (b) display the XRD patterns of two series of samples synthesized with varying CTAB contents. The XRD patterns indicate that a pure phase MFI zeolite with comparable crystallinity was obtained for the sample CT-Z-60 with CTAB contents (CTAB/SiO2 molar ratios) ranging from 0 to 0.05. When the relative amount of CTAB was 0.1, sample CT-Z-60 exhibited poor crystallinity with a partial amorphous phase. On the other hand, MFI diffraction peaks with high crystallinity were obtained for sample CT-Z-180 with CTAB contents of 0.02 to 0.05. Without CTAB, poor crystallinity with a fraction of keatite was observed. At the highest CTAB content of 0.1, the sample also showed poor crystallinity containing quartz impurities. These results suggest that CTAB exerts a structure directing effect in zeolite synthesis, particularly for systems with high SiO2/Al2O3 ratios. However, trimethylamine (TMA) also retards the dissolution rate of silica [42], which accounts for the inability to synthesize a pure MFI phase at high CTAB content (CTAB/SiO2 molar ratio of 0.1). The SEM images and corresponding N2 adsorption–desorption data of CT-Z-60 (Fig. S9 and S11a) demonstrate that the mesoporous features increase with increasing CTAB content. Without CTAB, the sample exhibited a regular hexahedral crystal. At a CTAB content of 0.02, there was no notable alteration in the crystal morphology. However, as the CTAB content increased from 0.02 to 0.05, the crystal morphology underwent substantial alterations, evolving from hexahedral grains to spherical hierarchical structures composed of stacked thin sheets. Further increasing the CTAB content to 0.1 resulted in the appearance of amorphous phases alongside sheet-like structures within the sample. The textural parameters presented in Table S3 further confirm the influence of CTAB on pore structure. The morphology and porosity structure of CT-Z-180 exhibit the same pattern of variation with changes in CTAB content as observed in CT-Z-60 (Fig. S10 and S11b). Therefore, samples with a CTAB content of 0.05 were found to achieve an optimal balance, resulting in a pure MFI phase and hierarchical structure.",
          "The impact of crystallization temperature on the products was also investigated through variations in the synthesis temperature (Figs. S12, S13 and Table S4). The XRD peaks of samples synthesized at different crystallization temperatures exhibit little variation in intensity. SEM images and textural parameters indicate that crystallization at relatively lower temperature is preferred to that at higher temperatures. The mesoporous properties of the products are diminished at high temperatures. The influence of crystallization temperature on morphology can be understood by considering the adsorption of CTA+ onto the surface of primary embryonic grains through electrostatic attraction. At a high temperature of 180℃, desorption reduces the surface concentration of CTA+, leading to the fusion of primary grains into bulkier ones. The optimized crystallization temperature is set at 140℃ to ensure proper hierarchical pore characteristics and a high degree of crystallinity."
        ]
      },
      {
        "section_name": "Catalytic performance in hydrocarbons cracking of 1-hexene reaction.",
        "content": [
          "It is generally believed that the acidity of zeolites is the main factor determining their activity in cracking reaction. Before the catalytic test, the acidity of the samples was measured by NH3-TPD to calculate the number of weak and strong acid sites. Two distinct desorption peaks can be observed for each sample. The low-temperature peak, centered at ca. 160℃, is assigned to weak acid sites, while a broad desorption peak centered at ca. 350℃ is indicative of strong acid sites. To further clarify the type and amount of acid sites, Py-IR spectra were used to determine the amounts of Lewis and Brønsted acids. The bands at 1540 and 1450 cm−1 are ascribed to Brønsted and Lewis acid sites, respectively. The band at 1490 cm−1 is attributed to the combined presence of Brønsted and Lewis acid sites. The results are shown in Fig. S14, and the acid amounts are presented in Table 2 . The acidic properties of zeolites are typically related to the content of aluminium. As expected, samples with higher Al content possess a higher number of acid sites, both weak and strong. Additionally, the concentration of Brønsted and Lewis acid sites gradually decreases as the SiO2/Al2O3 ratio increases from 60 to 300. Furthermore, C-ZSM-5(120) has comparable acidity in terms of amount and type with CT-Z-120 due to their similar SiO2/Al2O3 ratios. Furthermore, the structural stability of CT-Z-60 and CT-Z-180 (Fig. S15) was further investigated. Following hydrothermal treatment at 700 °C for 4 h under 100 % steam atmosphere, both samples maintained high crystallinity, with CT-Z-60 retaining 88.4 % and CT-Z-180 preserving 90.6 % of their original crystallinity. The minimal changes in sample properties demonstrate their exceptional structural stability under harsh hydrothermal conditions.",
          "The catalytic properties of CT-Z-60, CT-Z-120, CT-Z-180, and CT-Z-300 were evaluated in the hydrocarbons cracking of 1-hexene. The reaction was conducted in a fixed-bed reactor at atmospheric pressure, with a temperature of 550◦C and a space velocity of 6 h−1. The corresponding product distributions are depicted in Fig. 5 , and the average product composition over an 8 h time on stream (TOS) for different samples are listed in Table 3 . Clearly, the conversions for all CT-Z-x samples exceeded 98 %, with CT-Z −120 achieving the highest yield of propylene (37.2 %) and lower yields of alkane and aromatics byproducts, demonstrating its relative superiority. The highest propylene yield and lowest byproducts yield over CT-Z-120 are likely due to its appropriate acid properties. By effectively balancing surface acidity and diffusion performance, CT-Z-120 can be considered to exhibit superior cracking performance in the 1-hexene catalytic cracking reaction.",
          "The cracking process of 1-hexene includes both mono- and bimolecular cracking reactions. It is generally believed that monomolecular reactions dominated at high temperatures, whereas bimolecular reactions prevail under low-temperature conditions [43,44]. The influence of reaction temperature on propylene selectivity was examined. The CT-Z-120, distinguished by its superior catalytic performance, was chosen for 1-hexene cracking experiments. The selectivity of main and byproducts at various reaction temperatures is shown in Fig. 6 , covering a range from 450 to 600 °C. As illustrated in Fig. 6a, the selectivity of ethylene and propylene exhibited a significant increase with rising reaction temperature, whereas the selectivity of butylene and pentene demonstrated a sharp decline. Based on the reaction pathway of 1-hexene catalytic cracking, it can be concluded that the primary products of monomolecular cracking reactions are ethylene and propylene, whereas pentene is exclusively generated through bimolecular cracking reactions[29]. Therefore, elevated temperatures facilitate the formation of ethylene and propylene. The selectivity of byproducts as a function of reaction temperature is illustrated in Fig. 6b. The selectivity of propane and butane showed a significant decline, while C1-C2 alkanes demonstrated a moderate increase. As temperature increased, the suppressed hydrogen transfer reaction became the predominant factor controlling propane and butane formation. The selectivity of aromatics showed a significant increase with rising reaction temperature, indicating that elevated temperatures promote aromatization reaction. This observation is further supported by the substantial coke formation on the catalyst. Notably, at 600 °C, the coke content increased dramatically to 3.6 % (Fig. S16), demonstrating that excessive reaction temperature significantly exacerbates coke formation. Consequently, elevated temperatures are conductive to monomolecular reactions while simultaneously suppressing hydrogen transfer reactions. However, excessively high reaction temperatures also lead to the intensification of aromatization processes.",
          "The catalytic properties of CT-Z-120 were compared with those of the microporous control sample C-ZSM-5(120), and the stability evaluation results are depicted in Fig. 7 a. In the initial stage, both ZSM-5 zeolites exhibited similar conversion rates due to the small size of 1-hexene. However, the catalysts showed different lifetimes as the time on stream (TOS) increased. CT-Z-120 exhibited better stability than C-ZSM-5(120) during the long-run testing. The conversion of 1-hexene over CT-Z-120 remained above 98 % throughout the 80 h reaction process, while C-ZSM-5(120) experienced a reduction from an initial ∼ 98 % to ∼ 92 % after 60 h of TOS. The enhanced lifetime of CT-Z-120 can be attributed to its ordered hierarchical structure. Furthermore, the corresponding product distributions in 1-hexene cracking reactions are shown in Fig. S17. The average selectivity of products and the hydrogen transfer index (HTI), calculated as Sele.(C3-4 0)/ Sele.(C3-4 =) for the two catalysts, is compiled in Fig. 7b. In terms of product distributions, CT-Z-120 exhibited higher selectivity for propylene (42.8 % vs. 31.4 %) and butylene (20.0 % vs. 14.3 %). Furthermore, the CT-Z-120 catalyst produced fewer alkane and aromatics byproducts. This is largely attributed to the superior hierarchical structure of CT-Z-120, which enhances molecular transport more efficiently and reduces the probability of hydrogen transfer and aromatization reactions, thereby improving reaction performance. As is known, the two types of ZSM-5 samples with similar SiO2/Al2O3 ratios are quite comparable in terms of acid quantity and type; hence, crystal morphology is the most significant influential factor. The TG profiles of the catalysts after stability testing (Fig. 7c) demonstrated that CT-Z-120 possesses superior tolerance capacity to coke species, implying its ability to maintain a long-term lifetime."
        ]
      },
      {
        "section_name": "Conclusions",
        "content": [
          "In summary, hierarchical MFI zeolites with multilamellar structure were successfully synthesized via a self-assembly process using the simple surfactant CTAB as an SDA. Tracking and subsequent investigation of the crystallization process revealed that the SiO2/Al2O3 ratio and CTAB content are key factors in determining the morphology of the final products. The preparation route avoids the use of special additives and complex methods, offering an alternative and attractive pathway for the controllable synthesis of hierarchical ZSM-5 zeolites. The hierarchical zeolite catalyst exhibited excellent propylene selectivity and stability in the catalytic conversion of 1-hexene, attributed to enhanced diffusion properties and suppressed side reactions. Considering the synergistic effect of a suitable mesoporous structure and moderate acidity, CT-Z-120 demonstrated a higher yield of propylene, lower yields of alkane and aromatics, and a higher tolerance to coke species during 80 h reaction compared to the microporous control sample C-ZSM-5(120). This synthetic strategy is expected to pave the way for versatile methods to control the morphology of zeolites in industrial heterogeneous catalysts."
        ]
      }
    ],
    "tables": [
      {
        "label": "Table 1",
        "caption": "SiO2/Al2O3 ratio and textural properties of as-synthesized ZSM-5 samples.",
        "as_string": " <R>  <C> Sample <C> SiO2/Al2O3 [NOTE] Calculated by ICP-OES. <C> SBET(m2/g) [NOTE] Calculated by BET equation. <C> Sext (m2/g) [NOTE] Deduced by T-plot method. <C> Smicro (m2/g) [NOTE] Deduced by T-plot method. <C> Vmicro (cm3/g) [NOTE] Deduced by T-plot method. <C> Vmeso (cm3/g) [NOTE] Calculated from BJH method. <R>  <C> C-ZSM-5(120) <C> 92 <C> 338 <C> 89 <C> 249 <C> 0.12 <C> 0.05 <R>  <C> CT-Z-60 <C> 48 <C> 462 <C> 243 <C> 219 <C> 0.10 <C> 0.32 <R>  <C> CT-Z-120 <C> 98 <C> 438 <C> 234 <C> 204 <C> 0.09 <C> 0.23 <R>  <C> CT-Z-180 <C> 135 <C> 482 <C> 279 <C> 203 <C> 0.09 <C> 0.23 <R>  <C> CT-Z-300 <C> 196 <C> 369 <C> 167 <C> 194 <C> 0.09 <C> 0.15 <Cap> SiO2/Al2O3 ratio and textural properties of as-synthesized ZSM-5 samples. </Cap> ",
        "single_head_table": [
          [
            "Sample",
            "SiO2/Al2O3 [NOTE] Calculated by ICP-OES.",
            "SBET(m2/g) [NOTE] Calculated by BET equation.",
            "Sext (m2/g) [NOTE] Deduced by T-plot method.",
            "Smicro (m2/g) [NOTE] Deduced by T-plot method.",
            "Vmicro (cm3/g) [NOTE] Deduced by T-plot method.",
            "Vmeso (cm3/g) [NOTE] Calculated from BJH method."
          ],
          [
            "C-ZSM-5(120)",
            "92",
            "338",
            "89",
            "249",
            "0.12",
            "0.05"
          ],
          [
            "CT-Z-60",
            "48",
            "462",
            "243",
            "219",
            "0.10",
            "0.32"
          ],
          [
            "CT-Z-120",
            "98",
            "438",
            "234",
            "204",
            "0.09",
            "0.23"
          ],
          [
            "CT-Z-180",
            "135",
            "482",
            "279",
            "203",
            "0.09",
            "0.23"
          ],
          [
            "CT-Z-300",
            "196",
            "369",
            "167",
            "194",
            "0.09",
            "0.15"
          ]
        ],
        "full_table": [
          [
            "Sample",
            "SiO2/Al2O3 [NOTE] Calculated by ICP-OES.",
            "SBET(m2/g) [NOTE] Calculated by BET equation.",
            "Sext (m2/g) [NOTE] Deduced by T-plot method.",
            "Smicro (m2/g) [NOTE] Deduced by T-plot method.",
            "Vmicro (cm3/g) [NOTE] Deduced by T-plot method.",
            "Vmeso (cm3/g) [NOTE] Calculated from BJH method."
          ],
          [
            "C-ZSM-5(120)",
            "92",
            "338",
            "89",
            "249",
            "0.12",
            "0.05"
          ],
          [
            "CT-Z-60",
            "48",
            "462",
            "243",
            "219",
            "0.10",
            "0.32"
          ],
          [
            "CT-Z-120",
            "98",
            "438",
            "234",
            "204",
            "0.09",
            "0.23"
          ],
          [
            "CT-Z-180",
            "135",
            "482",
            "279",
            "203",
            "0.09",
            "0.23"
          ],
          [
            "CT-Z-300",
            "196",
            "369",
            "167",
            "194",
            "0.09",
            "0.15"
          ]
        ]
      },
      {
        "label": "Table 2",
        "caption": "The acidity of different ZSM-5 catalysts.",
        "as_string": " <R>  <C> Sample <C> Acid amount/(μmol·g−1) <C> Acid amount/(μmol·g−1) <C> Acid amount/(μmol·g−1) <C> Acid amount/(μmol·g−1) <C> Acid amount/(μmol·g−1) <C> [EMPTY] <R>  <C> Sample <C> weak [NOTE] Derived from NH3-TPD curves. <C> strong [NOTE] Derived from NH3-TPD curves. <C> total [NOTE] Derived from NH3-TPD curves. <C> B [NOTE] Derived from Py-FTIR spectra. <C> L [NOTE] Derived from Py-FTIR spectra. <C> L/B <R>  <C> CT-Z-60 <C> 142 <C> 114 <C> 256 <C> 75.6 <C> 33.6 <C> 0.4 <R>  <C> CT-Z-120 <C> 96 <C> 75 <C> 171 <C> 11.8 <C> 8.7 <C> 0.7 <R>  <C> CT-Z-180 <C> 81 <C> 74 <C> 155 <C> 2.8 <C> 3.9 <C> 1.4 <R>  <C> CT-Z-300 <C> 78 <C> 63 <C> 141 <C> 0.6 <C> 1.4 <C> 2.3 <R>  <C> C-ZSM-5(120) <C> 87 <C> 78 <C> 165 <C> 8.8 <C> 8.2 <C> 0.9 <Cap> The acidity of different ZSM-5 catalysts. </Cap> ",
        "single_head_table": [
          [
            "Sample",
            "Acid amount/(μmol·g−1) | weak [NOTE] Derived from NH3-TPD curves.",
            "Acid amount/(μmol·g−1) | strong [NOTE] Derived from NH3-TPD curves.",
            "Acid amount/(μmol·g−1) | total [NOTE] Derived from NH3-TPD curves.",
            "Acid amount/(μmol·g−1) | B [NOTE] Derived from Py-FTIR spectra.",
            "Acid amount/(μmol·g−1) | L [NOTE] Derived from Py-FTIR spectra.",
            "L/B"
          ],
          [
            "CT-Z-60",
            "142",
            "114",
            "256",
            "75.6",
            "33.6",
            "0.4"
          ],
          [
            "CT-Z-120",
            "96",
            "75",
            "171",
            "11.8",
            "8.7",
            "0.7"
          ],
          [
            "CT-Z-180",
            "81",
            "74",
            "155",
            "2.8",
            "3.9",
            "1.4"
          ],
          [
            "CT-Z-300",
            "78",
            "63",
            "141",
            "0.6",
            "1.4",
            "2.3"
          ],
          [
            "C-ZSM-5(120)",
            "87",
            "78",
            "165",
            "8.8",
            "8.2",
            "0.9"
          ]
        ],
        "full_table": [
          [
            "Sample",
            "Acid amount/(μmol·g−1)",
            "Acid amount/(μmol·g−1)",
            "Acid amount/(μmol·g−1)",
            "Acid amount/(μmol·g−1)",
            "Acid amount/(μmol·g−1)",
            ""
          ],
          [
            "Sample",
            "weak [NOTE] Derived from NH3-TPD curves.",
            "strong [NOTE] Derived from NH3-TPD curves.",
            "total [NOTE] Derived from NH3-TPD curves.",
            "B [NOTE] Derived from Py-FTIR spectra.",
            "L [NOTE] Derived from Py-FTIR spectra.",
            "L/B"
          ],
          [
            "CT-Z-60",
            "142",
            "114",
            "256",
            "75.6",
            "33.6",
            "0.4"
          ],
          [
            "CT-Z-120",
            "96",
            "75",
            "171",
            "11.8",
            "8.7",
            "0.7"
          ],
          [
            "CT-Z-180",
            "81",
            "74",
            "155",
            "2.8",
            "3.9",
            "1.4"
          ],
          [
            "CT-Z-300",
            "78",
            "63",
            "141",
            "0.6",
            "1.4",
            "2.3"
          ],
          [
            "C-ZSM-5(120)",
            "87",
            "78",
            "165",
            "8.8",
            "8.2",
            "0.9"
          ]
        ]
      },
      {
        "label": "Table 3",
        "caption": "Product distribution of 1-hexene catalytic cracking.",
        "as_string": " <R>  <C> Sample <C> Product distribution/wt% <C> Product distribution/wt% <C> Product distribution/wt% <C> Product distribution/wt% <C> Product distribution/wt% <C> Product distribution/wt% <C> Product distribution/wt% <C> Product distribution/wt% <C> Product distribution/wt% <R>  <C> Sample <C> CH4 <C> C2H4 <C> C2H6 <C> C3H6 <C> C3H8 <C> C4H8 <C> C4H10 <C> Aromatics <C> Others <R>  <C> CT-Z-60 <C> 1.1 <C> 18.5 <C> 0.6 <C> 30.7 <C> 5.4 <C> 15.6 <C> 4.6 <C> 6.4 <C> 15.8 <R>  <C> CT-Z-120 <C> 0.5 <C> 13.3 <C> 0.3 <C> 37.2 <C> 2.5 <C> 20.5 <C> 2.2 <C> 2.4 <C> 19.2 <R>  <C> CT-Z-180 <C> 0.6 <C> 14.9 <C> 0.3 <C> 34.4 <C> 3.2 <C> 19.0 <C> 2.9 <C> 3.9 <C> 19.1 <R>  <C> CT-Z-300 <C> 0.7 <C> 14.6 <C> 0.3 <C> 34.9 <C> 3.0 <C> 19.6 <C> 2.7 <C> 3.3 <C> 18.9 <Cap> Product distribution of 1-hexene catalytic cracking. </Cap> ",
        "single_head_table": [
          [
            "Sample",
            "Product distribution/wt% | CH4",
            "Product distribution/wt% | C2H4",
            "Product distribution/wt% | C2H6",
            "Product distribution/wt% | C3H6",
            "Product distribution/wt% | C3H8",
            "Product distribution/wt% | C4H8",
            "Product distribution/wt% | C4H10",
            "Product distribution/wt% | Aromatics",
            "Product distribution/wt% | Others"
          ],
          [
            "CT-Z-60",
            "1.1",
            "18.5",
            "0.6",
            "30.7",
            "5.4",
            "15.6",
            "4.6",
            "6.4",
            "15.8"
          ],
          [
            "CT-Z-120",
            "0.5",
            "13.3",
            "0.3",
            "37.2",
            "2.5",
            "20.5",
            "2.2",
            "2.4",
            "19.2"
          ],
          [
            "CT-Z-180",
            "0.6",
            "14.9",
            "0.3",
            "34.4",
            "3.2",
            "19.0",
            "2.9",
            "3.9",
            "19.1"
          ],
          [
            "CT-Z-300",
            "0.7",
            "14.6",
            "0.3",
            "34.9",
            "3.0",
            "19.6",
            "2.7",
            "3.3",
            "18.9"
          ]
        ],
        "full_table": [
          [
            "Sample",
            "Product distribution/wt%",
            "Product distribution/wt%",
            "Product distribution/wt%",
            "Product distribution/wt%",
            "Product distribution/wt%",
            "Product distribution/wt%",
            "Product distribution/wt%",
            "Product distribution/wt%",
            "Product distribution/wt%"
          ],
          [
            "Sample",
            "CH4",
            "C2H4",
            "C2H6",
            "C3H6",
            "C3H8",
            "C4H8",
            "C4H10",
            "Aromatics",
            "Others"
          ],
          [
            "CT-Z-60",
            "1.1",
            "18.5",
            "0.6",
            "30.7",
            "5.4",
            "15.6",
            "4.6",
            "6.4",
            "15.8"
          ],
          [
            "CT-Z-120",
            "0.5",
            "13.3",
            "0.3",
            "37.2",
            "2.5",
            "20.5",
            "2.2",
            "2.4",
            "19.2"
          ],
          [
            "CT-Z-180",
            "0.6",
            "14.9",
            "0.3",
            "34.4",
            "3.2",
            "19.0",
            "2.9",
            "3.9",
            "19.1"
          ],
          [
            "CT-Z-300",
            "0.7",
            "14.6",
            "0.3",
            "34.9",
            "3.0",
            "19.6",
            "2.7",
            "3.3",
            "18.9"
          ]
        ]
      }
    ]
  },
  {
    "file_path": "data/xml/S138718112500143X.xml",
    "type": "fla",
    "rejected_because": "accepted",
    "authors": [
      "Molina, C.",
      "Abdrassilova, A.",
      "Ávila, M.I.",
      "Alonso-Doncel, M.M.",
      "Cueto, J.",
      "Gómez-Pozuelo, G.",
      "Briones, L.",
      "Botas, J.A.",
      "Serrano, D.P.",
      "Peral, A.",
      "Escola, J.M."
    ],
    "doi": "10.1016/j.micromeso.2025.113629",
    "title": "Tailoring the preparation of USY zeolite with uniform mesoporosity for improved catalytic activity in phenol/isopropanol alkylation ",
    "year": "2025",
    "publication": "Microporous and Mesoporous Materials",
    "keywords": [
      "Hierarchical zeolites",
      "USY zeolite",
      "Surfactant-templating",
      "Isopropanol",
      "Alkylation",
      "Propofol"
    ],
    "abstract": "The preparation of hierarchical USY zeolite, exhibiting uniform mesoporosity and high Si/Al atomic ratio (48–52), has been investigated by means of a surfactant/ammonia post-treatment applied to a commercial USY sample. The procedure involved the use of temperatures within 40–135 °C, a low ammonia concentration solution (0.05 N) and hydrothermal synthesis times of 20 h. When working at 40–80 °C, the obtained USY samples exhibit enhanced intraparticular mesoporosity (324–418 m2 g−1), showing increasingly uniform mesopores around 4.0 nm, while holding a remarkable zeolitic microporosity (413–363 m2 g−1). In contrast, higher temperatures resulted in a steady abatement of crystalline zeolitic domains, with a total collapse of the zeolite structure at 135 °C. These hierarchical USY materials were tested in the alkylation of phenol with isopropanol, wherein one of the obtained products, e.g. 2,6-diisopropylphenol (Propofol), is the most important intravenous anaesthetic in the market. Interestingly, the generation of the uniform mesoporosity in USY samples led to an enhancement of both the phenol conversion and the selectivity towards C-alkylation products. Thus, the sample treated at 60 °C (USY-60) gave rise to the highest selectivity towards C-alkylation products (84 %) and poly-alkylphenols formation (72 %), with an encouraging selectivity towards 2,6-diisopropylphenol (43 %).",
    "sections": [
      {
        "section_name": "Introduction",
        "content": [
          "Hierarchical zeolites have become nowadays especially relevant catalysts for a variety of chemical reactions, leading towards higher performance than conventional zeolitic catalysts because of their enhanced accessibility [1–11]. Hierarchical zeolites are featured by the occurrence of a bimodal microporous/mesoporous structure [12] which can be developed by different procedures. This fact has allowed hierarchical zeolites to exhibit enhanced mass – transfer properties for its faster reagent diffusion rates [13,14] as well as to surpass the traditional hurdle of the small micropore size posed by conventional zeolites to bulky molecules [15]. Additionally, they have also displayed faster diffusion rates of the coke precursors resulting in lower deactivation rates [16,17].",
          "Conventional USY (Ultra Stable Y) may be regarded as a hierarchical zeolite since it shows, in addition to the typical zeolite micropores and cages of the FAU zeolite structure, a significant contribution of mesopores although showing a very broad size distribution. This mesoporosity is generated by post-synthetic modification of the zeolite Y by hydrothermal (steaming) and/or chemical (acid leaching) treatments aimed at increasing its Si/Al ratio [18]. Zeolite USY has been traditionally used as a key component of the catalyst harnessed in the fluidized catalytic cracking units (FCC) of refineries across the world [19]. Interestingly, zeolite USY has recently found new promising catalytic applications, such as the synthesis of sustainable substitutes (bisguaiacols) of Bisphenol A, a chemical traditionally used for the manufacture of different plastics, that was obtained in this case from renewable lignin sources by selective alkylation of guaiacols with isoeugenols [20].",
          "It has been reported that a more uniform mesopore size distribution in USY can be obtained by means of post-synthetic surfactant-templating method [21,22]. The procedure consisted of an alkaline treatment of the dealuminated USY zeolite (Si/Al = 15, Zeolyst CBV720) at pH between 9 and 12 (chiefly with NH3 or NaOH) in the presence of a surfactant (e.g., cethyltrimethylammonium bromide, CTAB) at 150 °C under autogenous pressure. The so obtained material was a truly hierarchical zeolite since it showed a distinct hike of mesopore volumes (0.50 cm3 g−1 vs. 0.16 cm3 g−1) while preserving a considerable microporosity (0.21 cm3 g−1). In addition, it displayed a uniform mesopore size distribution centered at 4.0 nm. Interestingly, following this method, the mesopore size can be tuned within the 3.0–6.0 nm interval by increasing the surfactant alkyl chain length between C12 – C22, respectively [23]. The formation of the hierarchical uniform mesoporosity in zeolite Y was explained in terms of a surfactant-assisted crystal rearrangement mechanism [21]. It is noteworthy that the occurrence of a starting mesoporosity in the zeolite NaY sample was reported not to be required for the success of the surfactant-templating procedure [24]. However, over zeolite ZSM-5 [25] and Beta [26] samples, the existence of a previous broad mesoporosity distribution within the 2.0–8.0 nm range originated by the protozeolitic silanization method, was found to facilitate the formation of uniform mesopores in a subsequent surfactant templating treatment with regards to those lacking it. On the other hand, the uniform mesoporous USY was successfully tested in an FCC unit of a refinery, showing enhanced hydrothermal stability and catalytic cracking selectivity [27], which paved the way for its current large-scale industrial implementation in refineries across the world. In addition, hierarchical zeolites based on mesoporous Y and obtained by interzeolite transformation using surfactants, showed excellent textural properties and strong acidity, leading towards superior catalytic performances in reactions involving bulky substrates such as the Friedel-Crafts alkylation of indole with benzhydrol or the cracking of polystyrene [28]. Likewise, hybrid zeolites formed by FAU partial zeolite interconversion into MFI harnessing surfactants exhibited enhanced conversion and selectivity in the cracking of the bulky 1,3,5-triisopropylbenzene [29].",
          "Expanding the catalytic applications of USY zeolite with uniform mesoporosity to other fields different from FCC units, such as fine chemicals synthesis, can be of great interest to take advantage of the singular properties of this material. This is the case of the Friedel-Crafts alkylation of phenolic compounds that may lead to a variety of valuable products. Moreover, phenolics alkylation is an interesting process to upgrade lignin-derived pyrolysis bio-oil towards valuable chemicals [30]. In this way, the products obtained from phenol alkylation with isopropanol have important commercial applications: isopropylphenols are widely applied as flavours, adhesives, agriculture chemicals and pharmaceuticals [31], whereas 2,6–diisopropylphenol, commonly referred to as propofol, is the most worldwide used intravenous anaesthetics [32]. In addition, mixtures of different diisopropylphenols are used as intermediates for the manufacture of flame retardants [33]. Both alcohols and light olefins can be used as alkylation agents of phenolics whereas the activity of the catalyst strongly depends on its acidity and porosity [11,34,35]. In this respect, catalysts containing Brønsted acid sites (BAS) are known to favor C-alkylation (C-C coupling reaction) while those possessing Lewis acid sites (LAS) promote instead O-alkylation (C-O coupling reaction) [36–38]. Thus, a variety of zeolites and acid ordered mesoporous solids have been investigated in this type of reactions showing the relevance of accessibility issues due to the bulky nature of the products [39–42]. In this regard, hierarchical structured ZSM-5 zeolite, consisting of c-axis oriented nanorods, has been investigated as catalyst in phenol alkylation with isopropanol, showing enhanced catalytic activity and stability due to its mesoporosity that facilitates the diffusion of reactant and product molecules [43]. Accordingly, the reaction of alkylation of phenol with isopropanol can be considered an interesting test to check the influence of the uniform mesoporosity generated by the surfactant-templating procedure in the hierarchical USY samples. To some extent, this method may be regarded as a variation of the original desilication procedure [44]. The Si/Al atomic ratio of the zeolite is expected to wield a big influence since the abatement of the Al content of the zeolite turns them less stable towards the basic attack. However, a lower Al content of the zeolite may be positive for preventing a fast deactivation in the catalytic applications. Therefore, in the present work, a high silica USY sample (Si/Al = 40) was used as raw material, being subjected to the surfactant-templating procedure. The experimental conditions of this treatment were optimized regarding to those earlier reported [45] in order to achieve a better control of the properties of the final hierarchical zeolite, which resulted in a remarkable enhancement of its catalytic performance in the phenol alkylation with isopropanol."
        ]
      },
      {
        "section_name": "Preparation of USY zeolite with uniform mesoporosity and high Si/Al ratio",
        "content": [
          "The procedure harnessed to obtain USY zeolite with uniform mesoporosity and high Si/Al atomic ratio was a surfactant-templating post-synthetic treatment [21,22]. The used chemicals in this research were the following ones: commercial dealuminated USY zeolite (Zeolyst CBV-780, Si/Al = 40), 0.05 M aqueous ammonia solution prepared from concentrated ammonia solution (28–30 wt% NH3, Honeywell), and the surfactant hexadecyltrimethylammonium bromide (CTAB, Sigma-Aldrich, purity ≥98 wt%).",
          "In a typical recipe, Teflon-lined autoclaves were loaded with 1 g of the zeolite, 0.2 g of ammonia, 0.7 g of CTAB, and 62.5 g of Mili-Q water. Subsequently, they were then placed in an oven at temperatures ranging from 40 to 135 °C under static heating for 20 h. After ending the heating process, the solid was separated using vacuum filtration and dried in a stove at 110 °C overnight under air atmosphere. Finally, the zeolite underwent calcination in a muffle furnace under static air at 550 °C for 5 h to remove any residual organic materials and further stabilize the zeolite structure. The obtained samples were named as USY-X, wherein X stands for the temperature used during the surfactant-templating procedure."
        ]
      },
      {
        "section_name": "Characterization techniques",
        "content": [
