Repository: Iwanap1/Zeolite_TDM

# Zeolite_TDM

Work done for PhD project leading up to ESA. demonstration.ipynb goes through example workflow with JSON and XML files, however the main pipeline uses MongoDB. To use, create a .env file in root directory and enter your Elsevier API key under variable "ELSEVIER" and enter MongoDB URI under "MONGO" (optional, you can just use the JSON versions).

No data from papers is included in this repo to avoid risking copyright infringement

Corpus acquisition and Paragraph classification run fine on a CPU (16 GB), however cuda is necessary for the rest. 

LLMs need downloading seperately, be wary of this taking up a lot of space

File: data/manual_extraction_raw.json (part 10 of 12)
[
            "did step": "true",
            "mass parent": "",
            "solutes": "NaOH (0.7 M)",
            "solvent": "(150 mL)",
            "temperature": "65 C",
            "time": "30 min",
            "microwave": "not used",
            "ultrasound": "not used",
            "sonication": "not used",
            "repeats": ""
          },
          {
            "process": "--> NH4",
            "did step": "true",
            "initial_form": "",
            "final_form": "NH4",
            "solutes": "NH4NO3 (1 M)",
            "temperature": "50 C",
            "time": "2 h",
            "solvent": "",
            "repeats": ""
          },
          {
            "process": "calcination",
            "did step": "true",
            "start form": "",
            "end form": "H",
            "gas": "",
            "gas_flow": "",
            "heat_rate": "",
            "temperature": "550 C",
            "time": "6 h"
          }
        ]
      }
    ]
  },
  {
    "doi": "10.1016/j.fuel.2022.125021",
    "text": "Tetraethoxysilane (TEOS, 99%, Aladdin), tetrapropyl ammonium hydroxide (TPAOH, 25 wt%, Innochem), tetraammineplatinum nitrate (Pt(NH3)4(NO3)2, 99%, Alfa Aesar), aluminum nitrate nonahydrate (Al(NO3)3\u00b79H2O, 99%, ACROS), ammonia water (NH3\u00b7H2O, 25\u201328%, Aladdin), phenanthrene (97%, TCI) and decalin (99%, Macklin) were used as obtained. Commercial ZSM-5 (CZ) zeolite was received from Nankai University Catalyst Plant. A Milli-Q water (18.2 M\u03a9\u00b7cm) was employed in all the experiments. <header>Catalysts synthesis<text>Hollow silicalite-1 (HS) and hollow ZSM-5 (HZ) zeolites were prepared by utilizing a post alkali treatment method [39,40]. Usually, 22.5 g of TEOS, 34.8 g of TPAOH and 49.0 g of H2O were blended in a flask and then stirred at 35 C overnight. Next, the mixture with a molar composition of 1 SiO2: 0.4 TPAOH: 35 H2O: 4 EtOH was transferred to a 150 mL of Teflon-lined steel autoclave and held at 170 C in a stove for 72 h. Subsequently, the product was collected by centrifugation, washed with H2O, dried at 120 C overnight, and roasted at 550 C for 8 h in a muffle. The sample obtained was marked as S-1. For the synthesis of HZ, 4.5 g of S-1 and 1.4 g of Al(NO3)3\u00b79H2O were dispersed in a 90 mL of TPAOH solution (0.5 M), and heated to 170 C for 24 h. After cooled to room temperature, the sample was isolated by centrifuge, washed with H2O, dried at 120 C overnight, and calcined at 550 C for 8 h in a muffle. The ultimate product was denoted as HZ zeolite. In addition, to emphasize the effect of acidity in HZ zeolite for deep hydrogenation of aromatics, the HS was also prepared by the same procedure of HZ with no addition of the Al source. Highly dispersed platinum clusters anchored on various zeolites were fabricated by means of the strong electrostatic adsorption (SEA) strategy [36]. In a typical run, the desired amount of Pt(NH3)4(NO3)2 was dissolved in 200 mL of water, then the pH was adjusted to 11.5 with NH3\u00b7H2O solution. And the zeolite support was introduced under agitating intensely. Meanwhile, the amount of added zeolite was restricted to furnish a surface loading of 5000 m2/L and the metal loading of Pt was limited to 1.0 wt%. After stirred for 2 h, the solid powders were collected by centrifugalization, dried at 80 C overnight under vacuum conditions, and calcined at 450 C for 4 h with a heating rate of 1.0 C\u00b7min-1 in static air. The resulting products were labeled as Pt/HS-SEA, Pt/HZ-SEA and Pt/CZ-SEA, respectively. For comparison, wetness impregnation (WI) method was also utilized to prepare Pt catalysts. The zeolite was immersed in a aqueous solution of Pt(NH3)4(NO3)2. Subsequently, the superfluous solvent was evaporated at 60 C in water bath. Then, the sample was further dried in an oven overnight, followed by calcination at 450 C for 4 h. Finally, the obtained catalysts were denoted as Pt/CZ-WI and Pt/HZ-WI, respectively.",
    "samples": [
      {
        "name": "CZ",
        "morphological description": "",
        "history": [
          {
            "process": "commercial",
            "did step": "true",
            "name": "CZ",
            "supplier": "Nankai University Catalyst Plant",
            "form": "",
            "cbv": "",
            "Si/Al": "",
            "SiO2/Al2O3": "",
            "M": "",
            "Si/M": ""
          }
        ]
      },
      {
        "name": "Pt/CZ-WI",
        "morphological description": "",
        "history": [
          {
            "process": "commercial",
            "did step": "true",
            "name": "CZ",
            "supplier": "Nankai University Catalyst Plant",
            "form": "",
            "cbv": "",
            "Si/Al": "",
            "SiO2/Al2O3": "",
            "M": "",
            "Si/M": ""
          },
          {
            "process": "impregnation",
            "did step": "true",
            "metal": "Pt",
            "loading": "1 wt%"
          },
          {
            "process": "calcination",
            "did step": "true",
            "start form": "",
            "end form": "",
            "gas": "",
            "gas_flow": "",
            "heat_rate": "",
            "temperature": "450 C",
            "time": "4 h"
          }
        ]
      },
      {
        "name": "Pt/CZ-SEA",
        "morphological description": "",
        "history": [
          {
            "process": "commercial",
            "did step": "true",
            "name": "CZ",
            "supplier": "Nankai University Catalyst Plant",
            "form": "",
            "cbv": "",
            "Si/Al": "",
            "SiO2/Al2O3": "",
            "M": "",
            "Si/M": ""
          },
          {
            "process": "impregnation",
            "did step": "true",
            "metal": "Pt",
            "loading": "1 wt%"
          },
          {
            "process": "calcination",
            "did step": "true",
            "start form": "",
            "end form": "",
            "gas": "air",
            "gas_flow": "",
            "heat_rate": "1 C min-1",
            "temperature": "450 C",
            "time": "4 h"
          }
        ]
      },
      {
        "name": "HZ",
        "morphological description": "hollow",
        "history": [
          {
            "process": "hydrothermal crystallization",
            "did step": "true",
            "components": "",
            "gel_composition": "",
            "seed": "",
            "ratios": "",
            "pH": "",
            "pH adjusted with": "",
            "temperature": "",
            "time": "",
            "tumbling": ""
          },
          {
            "process": "calcination",
            "did step": "true",
            "start form": "",
            "end form": "",
            "gas": "",
            "gas_flow": "",
            "heat_rate": "",
            "temperature": "550 C",
            "time": "8 h"
          },
          {
            "process": "alkaline treatment",
            "did step": "true",
            "mass parent": "",
            "solutes": "Al(NO3)3 (1.4 g) | TPAOH (0.5 M)",
            "solvent": "(90 mL)",
            "temperature": "170 C",
            "time": "24 h",
            "microwave": "not used",
            "ultrasound": "not used",
            "sonication": "not used",
            "repeats": ""
          },
          {
            "process": "calcination",
            "did step": "true",
            "start form": "",
            "end form": "",
            "gas": "",
            "gas_flow": "",
            "heat_rate": "",
            "temperature": "550 C",
            "time": "8 h"
          }
        ]
      },
      {
        "name": "HS",
        "morphological description": "hollow",
        "history": [
          {
            "process": "hydrothermal crystallization",
            "did step": "true",
            "components": "",
            "gel_composition": "",
            "seed": "",
            "ratios": "",
            "pH": "",
            "pH adjusted with": "",
            "temperature": "",
            "time": "",
            "tumbling": ""
          },
          {
            "process": "calcination",
            "did step": "true",
            "start form": "",
            "end form": "",
            "gas": "",
            "gas_flow": "",
            "heat_rate": "",
            "temperature": "550 C",
            "time": "8 h"
          },
          {
            "process": "alkaline treatment",
            "did step": "true",
            "mass parent": "",
            "solutes": "TPAOH (0.5 M)",
            "solvent": "(90 mL)",
            "temperature": "170 C",
            "time": "24 h",
            "microwave": "not used",
            "ultrasound": "not used",
            "sonication": "not used",
            "repeats": ""
          },
          {
            "process": "calcination",
            "did step": "true",
            "start form": "",
            "end form": "",
            "gas": "",
            "gas_flow": "",
            "heat_rate": "",
            "temperature": "550 C",
            "time": "8 h"
          }
        ]
      },
      {
        "name": "Pt/HZ-SEA",
        "morphological description": "hollow",
        "history": [
          {
            "process": "hydrothermal crystallization",
            "did step": "true",
            "components": "",
            "gel_composition": "",
            "seed": "",
            "ratios": "",
            "pH": "",
            "pH adjusted with": "",
            "temperature": "",
            "time": "",
            "tumbling": ""
          },
          {
            "process": "calcination",
            "did step": "true",
            "start form": "",
            "end form": "",
            "gas": "",
            "gas_flow": "",
            "heat_rate": "",
            "temperature": "550 C",
            "time": "8 h"
          },
          {
            "process": "alkaline treatment",
            "did step": "true",
            "mass parent": "",
            "solutes": "Al(NO3)3 (1.4 g) | TPAOH (0.5 M)",
            "solvent": "(90 mL)",
            "temperature": "170 C",
            "time": "24 h",
            "microwave": "not used",
            "ultrasound": "not used",
            "sonication": "not used",
            "repeats": ""
          },
          {
            "process": "calcination",
            "did step": "true",
            "start form": "",
            "end form": "",
            "gas": "",
            "gas_flow": "",
            "heat_rate": "",
            "temperature": "550 C",
            "time": "8 h"
          },
          {
            "process": "impregnation",
            "did step": "true",
            "metal": "Pt",
            "loading": "1 wt%"
          },
          {
            "process": "calcination",
            "did step": "true",
            "start form": "",
            "end form": "",
            "gas": "air",
            "gas_flow": "",
            "heat_rate": "1 C min-1",
            "temperature": "450 C",
            "time": "4 h"
          }
        ]
      },
      {
        "name": "Pt/HS-SEA",
        "morphological description": "hollow",
        "history": [
          {
            "process": "hydrothermal crystallization",
            "did step": "true",
            "components": "",
            "gel_composition": "",
            "seed": "",
            "ratios": "",
            "pH": "",
            "pH adjusted with": "",
            "temperature": "",
            "time": "",
            "tumbling": ""
          },
          {
            "process": "calcination",
            "did step": "true",
            "start form": "",
            "end form": "",
            "gas": "",
            "gas_flow": "",
            "heat_rate": "",
            "temperature": "550 C",
            "time": "8 h"
          },
          {
            "process": "alkaline treatment",
            "did step": "true",
            "mass parent": "",
            "solutes": "TPAOH (0.5 M)",
            "solvent": "(90 mL)",
            "temperature": "170 C",
            "time": "24 h",
            "microwave": "not used",
            "ultrasound": "not used",
            "sonication": "not used",
            "repeats": ""
          },
          {
            "process": "calcination",
            "did step": "true",
            "start form": "",
            "end form": "",
            "gas": "",
            "gas_flow": "",
            "heat_rate": "",
            "temperature": "550 C",
            "time": "8 h"
          },
          {
            "process": "impregnation",
            "did step": "true",
            "metal": "Pt",
            "loading": "1 wt%"
          },
          {
            "process": "calcination",
            "did step": "true",
            "start form": "",
            "end form": "",
            "gas": "air",
            "gas_flow": "",
            "heat_rate": "1 C min-1",
            "temperature": "450 C",
            "time": "4 h"
          }
        ]
      },
      {
        "name": "Pt/HZ-WI",
        "morphological description": "hollow",
        "history": [
          {
            "process": "hydrothermal crystallization",
            "did step": "true",
            "components": "",
            "gel_composition": "",
            "seed": "",
            "ratios": "",
            "pH": "",
            "pH adjusted with": "",
            "temperature": "",
            "time": "",
            "tumbling": ""
          },
          {
            "process": "calcination",
            "did step": "true",
            "start form": "",
            "end form": "",
            "gas": "",
            "gas_flow": "",
            "heat_rate": "",
            "temperature": "550 C",
            "time": "8 h"
          },
          {
            "process": "alkaline treatment",
            "did step": "true",
            "mass parent": "",
            "solutes": "Al(NO3)3 (1.4 g) | TPAOH (0.5 M)",
            "solvent": "(90 mL)",
            "temperature": "170 C",
            "time": "24 h",
            "microwave": "not used",
            "ultrasound": "not used",
            "sonication": "not used",
            "repeats": ""
          },
          {
            "process": "calcination",
            "did step": "true",
            "start form": "",
            "end form": "",
            "gas": "",
            "gas_flow": "",
            "heat_rate": "",
            "temperature": "550 C",
            "time": "8 h"
          },
          {
            "process": "impregnation",
            "did step": "true",
            "metal": "Pt",
            "loading": "1 wt%"
          },
          {
            "process": "calcination",
            "did step": "true",
            "start form": "",
            "end form": "",
            "gas": "",
            "gas_flow": "",
            "heat_rate": "",
            "temperature": "450 C",
            "time": "4 h"
          }
        ]
      }
    ]
  },
  {
    "doi": "10.1016/j.fuel.2022.125282",
    "text": "<header>Synthesis<text>The ZSM-22 zeolites were hydrothermally synthesized following a previously reported method using 1,6-diaminohexane (DAH, Sinopharm Chemical Reagent Co., ltd.) as the organic structure directing agent (OSDA) [29]. Briefly, the precursor solution with a molar composition of Al2O3: 80SiO2: 6K2O: 17.5DAH:2025 H2O was stirred at room temperature for 2 h. Then, the mixture was transferred to a Teflon-lined stainless-steel reactor and crystallized at 160 C for 48 h under autogenous pressure. Finally, the solid product was filtered, dried and calcined in air conditions at 560 C for 8 h. Calcined sample (denoted as KZ22) was repeatedly exchanged with the aqueous solution of NH4Cl at 80 C (3 \u00d7 3 h, 50 mL of a solution per 1 g of zeolite), washed with deionized water, dried at 120 C for 12 h. The ion-exchanged sample was labeled as NZ22. Then, the protonated zeolite ZSM-22 (Z22) was derived by calcining zeolite NZ22 as obtained at 450 C for 4 h without any further post-treatments. The controllable desilication treatment was carried out by introducing the NZ22 sample in the aqueous solution consisting cetyltrimethylammonium bromide (CTAB, Sinopharm Chemical Reagent Co., ltd.) and NaOH solution of different concentrations at 80 C for 10 h. After this procedure, the resulting solid was washed using deionized water until pH neutral and dried at 60 C for 24 h. Then, the samples were treated in an aqueous solution of 0.1 HCl at 80 C for 2 h. The Na ions were entirely removed from the solid products by exchanging with 0.5 M NH4Cl for 3 times. Finally, the samples were dried overnight and calcined in a furnace at 550 C for 4 h. The protonic samples were denoted as CZ22-015, CZ22-03, and CZ22-045, according to the NaOH concentrations (0.15 M, 0.3 M, and 0.45 M) in the desilication solution. For comparison, the NZ-22 sample was treated in the NaOH aqueous solution (0.3 M) at 80 C for 2 h without the addition of CTAB. The post-treatments consisting of the HCl wash, NH4Cl exchange, dryness and calcination followed the procedures of CZ22-x samples. The resulting solid product was labeled as DZ22-03.",
    "samples": [
      {
        "name": "Z22",
        "morphological description": "",
        "history": [
          {
            "process": "hydrothermal crystallization",
            "did step": "true",
            "components": "1,6-diaminohexane (DAH)",
            "gel_composition": "Al2O3: 80SiO2: 6K2O: 17.5DAH:2025 H2O",
            "seed": "",
            "ratios": "",
            "pH": "",
            "pH adjusted with": "",
            "temperature": "160 C",
            "time": "48h",
            "tumbling": ""
          },
          {
            "process": "calcination",
            "did step": "true",
            "start form": "",
            "end form": "",
            "gas": "air",
            "gas_flow": "",
            "heat_rate": "",
            "temperature": "560 C",
            "time": "8 h"
          },
          {
            "process": "--> NH4",
            "did step": "true",
            "initial_form": "K",
            "final_form": "NH4",
            "solutes": "NH4Cl",
            "temperature": "80 C",
            "time": "3 h",
            "solvent": "(50 mL/g)",
            "repeats": "3"
          },
          {
            "process": "calcination",
            "did step": "true",
            "start form": "NH4",
            "end form": "H",
            "gas": "",
            "gas_flow": "",
            "heat_rate": "",
            "temperature": "450 C",
            "time": "4 h"
          }
        ]
      },
      {
        "name": "CZ22-015",
        "morphological description": "",
        "history": [
          {
            "process": "hydrothermal crystallization",
            "did step": "true",
            "components": "1,6-diaminohexane (DAH)",
            "gel_composition": "Al2O3: 80SiO2: 6K2O: 17.5DAH:2025 H2O",
            "seed": "",
            "ratios": "",
            "pH": "",
            "pH adjusted with": "",
            "temperature": "160 C",
            "time": "48h",
            "tumbling": ""
          },
          {
            "process": "calcination",
            "did step": "true",
            "start form": "",
            "end form": "",
            "gas": "air",
            "gas_flow": "",
            "heat_rate": "",
            "temperature": "560 C",
            "time": "8 h"
          },
          {
            "process": "--> NH4",
            "did step": "true",
            "initial_form": "K",
            "final_form": "NH4",
            "solutes": "NH4Cl",
            "temperature": "80 C",
            "time": "3 h",
            "solvent": "(50 mL/g)",
            "repeats": "3"
          },
          {
            "process": "alkaline treatment",
            "did step": "true",
            "mass parent": "",
            "solutes": "CTAB | NaOH (0.15 M)",
            "solvent": "",
            "temperature": "80 C",
            "time": "10 h",
            "microwave": "not used",
            "ultrasound": "not used",
            "sonication": "not used",
            "repeats": ""
          },
          {
            "process": "acid treatment",
            "did step": "true",
            "mass parent": "",
            "solutes": "HCl (0.1 M)",
            "solvent": "",
            "temperature": "80 C",
            "time": "2 h",
            "microwave": "not used",
            "ultrasound": "not used",
            "sonication": "not used",
            "repeats": ""
          },
          {
            "process": "--> NH4",
            "did step": "true",
            "initial_form": "Na",
            "final_form": "NH4",
            "solutes": "NH4Cl (0.5 M)",
            "temperature": "",
            "time": "",
            "solvent": "",
            "repeats": ""
          },
          {
            "process": "calcination",
            "did step": "true",
            "start form": "NH4",
            "end form": "H",
            "gas": "",
            "gas_flow": "",
            "heat_rate": "",
            "temperature": "450 C",
            "time": "4 h"
          }
        ]
      },
      {
        "name": "CZ22-03",
        "morphological description": "",
        "history": [
          {
            "process": "hydrothermal crystallization",
            "did step": "true",
            "components": "1,6-diaminohexane (DAH)",
            "gel_composition": "Al2O3: 80SiO2: 6K2O: 17.5DAH:2025 H2O",
            "seed": "",
            "ratios": "",
            "pH": "",
            "pH adjusted with": "",
            "temperature": "160 C",
            "time": "48h",
            "tumbling": ""
          },
          {
            "process": "calcination",
            "did step": "true",
            "start form": "",
            "end form": "",
            "gas": "air",
            "gas_flow": "",
            "heat_rate": "",
            "temperature": "560 C",
            "time": "8 h"
          },
          {
            "process": "--> NH4",
            "did step": "true",
            "initial_form": "K",
            "final_form": "NH4",
            "solutes": "NH4Cl",
            "temperature": "80 C",
            "time": "3 h",
            "solvent": "(50 mL/g)",
            "repeats": "3"
          },
          {
            "process": "alkaline treatment",
            "did step": "true",
            "mass parent": "",
            "solutes": "CTAB | NaOH (0.3 M)",
            "solvent": "",
            "temperature": "80 C",
            "time": "10 h",
            "microwave": "not used",
            "ultrasound": "not used",
            "sonication": "not used",
            "repeats": ""
          },
          {
            "process": "acid treatment",
            "did step": "true",
            "mass parent": "",
            "solutes": "HCl (0.1 M)",
            "solvent": "",
            "temperature": "80 C",
            "time": "2 h",
            "microwave": "not used",
            "ultrasound": "not used",
            "sonication": "not used",
            "repeats": ""
          },
          {
            "process": "--> NH4",
            "did step": "true",
            "initial_form": "Na",
            "final_form": "NH4",
            "solutes": "NH4Cl (0.5 M)",
            "temperature": "",
            "time": "",
            "solvent": "",
            "repeats": ""
          },
          {
            "process": "calcination",
            "did step": "true",
            "start form": "NH4",
            "end form": "H",
            "gas": "",
            "gas_flow": "",
            "heat_rate": "",
            "temperature": "450 C",
            "time": "4 h"
          }
        ]
      },
      {
        "name": "CZ22-045",
        "morphological description": "",
        "history": [
          {
            "process": "hydrothermal crystallization",
            "did step": "true",
            "components": "1,6-diaminohexane (DAH)",
            "gel_composition": "Al2O3: 80SiO2: 6K2O: 17.5DAH:2025 H2O",
            "seed": "",
            "ratios": "",
            "pH": "",
            "pH adjusted with": "",
            "temperature": "160 C",
            "time": "48h",
            "tumbling": ""
          },
          {
            "process": "calcination",
            "did step": "true",
            "start form": "",
            "end form": "",
            "gas": "air",
            "gas_flow": "",
            "heat_rate": "",
            "temperature": "560 C",
            "time": "8 h"
          },
          {
            "process": "--> NH4",
            "did step": "true",
            "initial_form": "K",
            "final_form": "NH4",
            "solutes": "NH4Cl",
            "temperature": "80 C",
            "time": "3 h",
            "solvent": "(50 mL/g)",
            "repeats": "3"
          },
          {
            "process": "alkaline treatment",
            "did step": "true",
            "mass parent": "",
            "solutes": "CTAB | NaOH (0.45 M)",
            "solvent": "",
            "temperature": "80 C",
            "time": "10 h",
            "microwave": "not used",
            "ultrasound": "not used",
            "sonication": "not used",
            "repeats": ""
          },
          {
            "process": "acid treatment",
            "did step": "true",
            "mass parent": "",
            "solutes": "HCl (0.1 M)",
            "solvent": "",
            "temperature": "80 C",
            "time": "2 h",
            "microwave": "not used",
            "ultrasound": "not used",
            "sonication": "not used",
            "repeats": ""
          },
          {
            "process": "--> NH4",
            "did step": "true",
            "initial_form": "Na",
            "final_form": "NH4",
            "solutes": "NH4Cl (0.5 M)",
            "temperature": "",
            "time": "",
            "solvent": "",
            "repeats": ""
          },
          {
            "process": "calcination",
            "did step": "true",
            "start form": "NH4",
            "end form": "H",
            "gas": "",
            "gas_flow": "",
            "heat_rate": "",
            "temperature": "450 C",
            "time": "4 h"
          }
        ]
      },
      {
        "name": "DZ22-03",
        "morphological description": "",
        "history": [
          {
            "process": "hydrothermal crystallization",
            "did step": "true",
            "components": "1,6-diaminohexane (DAH)",
            "gel_composition": "Al2O3: 80SiO2: 6K2O: 17.5DAH:2025 H2O",
            "seed": "",
            "ratios": "",
            "pH": "",
            "pH adjusted with": "",
            "temperature": "160 C",
            "time": "48h",
            "tumbling": ""
          },
          {
            "process": "calcination",
            "did step": "true",
            "start form": "",
            "end form": "",
            "gas": "air",
            "gas_flow": "",
            "heat_rate": "",
            "temperature": "560 C",
            "time": "8 h"
          },
          {
            "process": "--> NH4",
            "did step": "true",
            "initial_form": "K",
            "final_form": "NH4",
            "solutes": "NH4Cl",
            "temperature": "80 C",
            "time": "3 h",
            "solvent": "(50 mL/g)",
            "repeats": "3"
          },
          {
            "process": "alkaline treatment",
            "did step": "true",
            "mass parent": "",
            "solutes": "CTAB",
            "solvent": "",
            "temperature": "80 C",
            "time": "10 h",
            "microwave": "not used",
            "ultrasound": "not used",
            "sonication": "not used",
            "repeats": ""
          },
          {
            "process": "acid treatment",
            "did step": "true",
            "mass parent": "",
            "solutes": "HCl (0.1 M)",
            "solvent": "",
            "temperature": "80 C",
            "time": "2 h",
            "microwave": "not used",
            "ultrasound": "not used",
            "sonication": "not used",
            "repeats": ""
          },
          {
            "process": "--> NH4",
            "did step": "true",
            "initial_form": "Na",
            "final_form": "NH4",
            "solutes": "NH4Cl (0.5 M)",
            "temperature": "",
            "time": "",
            "solvent": "",
            "repeats": ""
          },
          {
            "process": "calcination",
            "did step": "true",
            "start form": "NH4",
            "end form": "H",
            "gas": "",
            "gas_flow": "",
            "heat_rate": "",
            "temperature": "450 C",
            "time": "4 h"
          }
        ]
      }
    ]
  },
  {
    "doi": "10.1016/j.fuel.2022.125392",
    "text": "<header>Catalysts preparation and characterization<text>Three PtPd catalysts supported on Y zeolite have been used. The zeolite (ultrastable CBV712) has been supplied by Zeolyst International in the ammonium form with a SiO2/Al2O3 ratio of 12. The first catalyst (Cat-A) has been prepared using the zeolite without being submitted to any desilication treatment. The second one (Cat-B), has been prepared after submitting the zeolite to a desilication treatment (detailed below), whereas the third one (Cat-C) has been prepared after submitting twice the zeolite to the desilication treatment. The alkaline treatment method followed for zeolite desilication has consisted on [31]: i) suspension of 10 g in 300 mL of 0.1 M aqueous NaOH solution and stirring for 15 min at room temperature; ii) neutralization of the suspension with an equivalent amount of 1.0 M HCl solution to quench the desilication treatment. No longer contact times are required since using an aqueous NaOH solution, most of the mesoporosity is developed in the first 15 min [41,42]; iii) the desilicated zeolite was filtered and washed with deionized water; iv) the zeolite was subjected to two subsequent ion exchange cycles of 24 h with a 0.50 M aqueous solution of NH4Cl at room temperature (zeolite/solution ratio of 1 g/5 mL), in order to ensure that the Na introduced during the leaching stage is totally removed. Lastly, v) the zeolite was filtered, washed with deionized water, dried in an oven at 110 C for 16 h, and calcined in a muffle at 550 C, using a heating ramp of 12 C min-1, and maintaining that temperature for 4 h. In all the cases, the incorporation of the metals (1 wt% of Pt and 0.5 wt% of Pd) has been carried out following the procedure described by Guti\u00e9rrez et al. [43]. The behavior of PtPd as a metal function to activate hydrogenation reactions is well established [44]. This bimetallic function offers advantages over each of the individual metals in terms of stability and higher conversion, due to its lower S retention. Moreover, the PtPd catalyst supported on HY zeolite is very stable and has an outstanding capacity for obtaining naphtha and medium distillates [43\u201345]. The catalysts have been extensively characterized in order to correlate their physicochemical properties with their catalytic behavior. In this way, the textural properties have been determined from the N2 adsorption\u2013desorption isotherms. The crystalline structure of the supports has been analyzed by X-ray diffraction. The acidic properties have been measured by temperature-programmed desorption/cracking of tert-butylamine and by pyridine FTIR analysis. The composition of the catalysts and the metal content have been measured by wavelength dispersion X-ray fluorescence spectrometry and inductively coupled plasma with atomic emission spectroscopy, respectively. In addition, some TEM images have been acquired for characterizing in a higher extent the structure of the catalyst and for observing the metal dispersion. Finally, the coke deposited on the catalysts has been measured by temperature-programmed oxidation. The equipment used for each analysis, as well as the procedures followed are available in the Supplementary Material.",
    "samples": [
      {
        "name": "Zeolite",
        "morphological description": "",
        "history": [
          {
            "process": "commercial",
            "did step": "true",
            "name": "",
            "supplier": "Zeolyst International",
            "form": "NH4",
            "cbv": "CBV712",
            "Si/Al": "",
            "SiO2/Al2O3": "12",
            "M": "",
            "Si/M": ""
          }
        ]
      },
      {
        "name": "Cat-A",
        "morphological description": "",
        "history": [
          {
            "process": "commercial",
            "did step": "true",
            "name": "",
            "supplier": "Zeolyst International",
            "form": "NH4",
            "cbv": "CBV712",
            "Si/Al": "",
            "SiO2/Al2O3": "12",
            "M": "",
            "Si/M": ""
          },
          {
            "process": "impregnation",
            "did step": "true",
            "metal": "PtPd",
            "loading": "1 wt% of Pt and 0.2 wt% of Pd"
          }
        ]
      },
      {
        "name": "Cat-B",
        "morphological description": "",
        "history": [
          {
            "process": "commercial",
            "did step": "true",
            "name": "",
            "supplier": "Zeolyst International",
            "form": "NH4",
            "cbv": "CBV712",
            "Si/Al": "",
            "SiO2/Al2O3": "12",
            "M": "",
            "Si/M": ""
          },
          {
            "process": "alkaline treatment",
            "did step": "true",
            "mass parent": "",
            "solutes": "NaOH (0.1 M)",
            "solvent": "aqueous (200 mL)",
            "temperature": "room temperature",
            "time": "15",
            "microwave": "not used",
            "ultrasound": "not used",
            "sonication": "not used",
            "repeats": ""
          },
          {
            "process": "--> NH4",
            "did step": "true",
            "initial_form": "Na",
            "final_form": "NH4",
            "solutes": "NH4Cl (0.50 M)",
            "temperature": "room temperature",
            "time": "24 h",
            "solvent": "aqueous (5 mL/g)",
            "repeats": "2"
          },
          {
            "process": "calcination",
            "did step": "true",
            "start form": "",
            "end form": "",
            "gas": "",
            "gas_flow": "",
            "heat_rate": "12 C min-1",
            "temperature": "550 C",
            "time": "4 h"
          },
          {
            "process": "impregnation",
            "did step": "true",
            "metal": "PtPd",
            "loading": "1 wt% of Pt and 0.2 wt% of Pd"
          }
        ]
      },
      {
        "name": "Cat-C",
        "morphological description": "",
        "history": [
          {
            "process": "commercial",
            "did step": "true",
            "name": "",
            "supplier": "Zeolyst International",
            "form": "NH4",
            "cbv": "CBV712",
            "Si/Al": "",
            "SiO2/Al2O3": "12",
            "M": "",
            "Si/M": ""
          },
          {
            "process": "alkaline treatment",
            "did step": "true",
            "mass parent": "",
            "solutes": "NaOH (0.1 M)",
            "solvent": "aqueous (5 mL/g)",
            "temperature": "room temperature",
            "time": "15",
            "microwave": "not used",
            "ultrasound": "not used",
            "sonication": "not used",
            "repeats": ""
          },
          {
            "process": "alkaline treatment",
            "did step": "true",
            "mass parent": "",
            "solutes": "NaOH (0.1 M)",
            "solvent": "aqueous (300 mL)",
            "temperature": "room temperature",
            "time": "15",
            "microwave": "not used",
            "ultrasound": "not used",
            "sonication": "not used",
            "repeats": ""
          },
          {
            "process": "--> NH4",
            "did step": "true",
            "initial_form": "Na",
            "final_form": "NH4",
            "solutes": "NH4Cl (0.50 M)",
            "temperature": "room temperature",
            "time": "24 h",
            "solvent": "aqueous (5 mL/g)",
            "repeats": "2"
          },
          {
            "process": "calcination",
            "did step": "true",
            "start form": "",
            "end form": "",
            "gas": "",
            "gas_flow": "",
            "heat_rate": "12 C min-1",
            "temperature": "550 C",
            "time": "4 h"
          },
          {
            "process": "impregnation",
            "did step": "true",
            "metal": "PtPd",
            "loading": "1 wt% of Pt and 0.2 wt% of Pd"
          }
        ]
      }
    ]
  },
  {
    "doi": "10.1016/j.catcom.2024.106871",
