Repository: Iwanap1/Zeolite_TDM

# Zeolite_TDM

Work done for PhD project leading up to ESA. demonstration.ipynb goes through example workflow with JSON and XML files, however the main pipeline uses MongoDB. To use, create a .env file in root directory and enter your Elsevier API key under variable "ELSEVIER" and enter MongoDB URI under "MONGO" (optional, you can just use the JSON versions).

No data from papers is included in this repo to avoid risking copyright infringement

Corpus acquisition and Paragraph classification run fine on a CPU (16 GB), however cuda is necessary for the rest. 

LLMs need downloading seperately, be wary of this taking up a lot of space

File: data/parsed.json (part 10 of 18)
[
          "The Si/Al atomic ratios of the samples were determined by inductively coupled plasma atomic emission spectroscopy (ICP-AES) with a VARIAN Vista AX Axial CCD Simultaneous spectrometer. Prior to the analyses, the samples were digested using an acid mixture of HF/H2SO4. The crystallinity of the different USY samples was assessed by X-ray diffraction (XRD) performed on a Philips X'Pert diffractometer with Cu Kα radiation. The high-angle XRD patterns were collected within the 5–50° range using a step size of 0.1° and a counting time of 10 s. Low angle XRD patterns were also obtained within the 0.5–10° range to detect the formation of MCM-41-like phases. The relative crystallinity (RC) of all the hierarchical USY samples was calculated by adding the intensity of the following XRD peaks: 2θ ∼ 15.88°; 18.95°; 20.64°; 23.99°; 27.45°; 31.23°; 31.90°; 34.62° and subsequently dividing by the same addition corresponding to the reference USY sample, expressing it as percentage.",
          "The concentration of Brønsted and Lewis acid sites of the zeolitic samples was calculated by in situ Fourier transform infrared spectroscopy (FTIR) of pyridine adsorption. Initially, self-supporting wafers samples were prepared (⌀ = 6.5 mm, ∼15 mg/cm2), deposited into a High Temperature Cell (HTC) provided with CaF2 windows and then outgassed under high vacuum at 525 °C for 1 h. Pyridine adsorption took place at 150 °C and 4 mbar pressure for 20 min. FTIR spectra were recorded in the 4000-1000 cm−1 range using a Jasco FT/IR-4600 provided with a triglycine sulfate (TGS) detector. The FTIR spectra were recorded after pyridine stepwise evacuation at different desorption temperatures (150, 250, 350, and 450 °C) for 20 min under high vacuum. The respective amount of acid sites was calculated using the following pyridine vibration modes and absorption coefficients [46]: pyridinium PyH + band at 1545 cm−1 (ε = 1.67 cm/μmol−1) and pyridine PyL band at 1455 cm−1 (ε = 2.2 cm/μmol−1).",
          "The textural properties of the samples were determined from N2 adsorption-desorption isotherms at −196.15 °C, being recorded on a Micromeritics Tristar 3000 device. Additionally, some samples were further characterized by Ar adsorption-desorption isotherms at −186.15 °C on a Micromeritics 3Flex Adsorption Analyzer. Prior to the measurements, the samples were outgassed at 300 °C under vacuum for 5 h. The specific surface area was determined by application of the BET equation to the 0.05–0.17 range of relative pressures [47]. The total pore volumes were evaluated at a relative pressure of 0.99. The pore size distributions were obtained from the adsorption branch of the isotherms by applying the non-local density functional theory (NL-DFT) [48]. The external/mesopore surface area of the samples was calculated using the t-plot method with the De Boer and Lippens equation [49] to determine the thickness (t) of the adsorbed monolayer within the 0.3 < p/p0 < 0.5 range. The micropore surface area of the samples was obtained by subtracting the BET surface area from the external/mesopore surface area.",
          "Images of the mesopores in the zeolitic samples were obtained by transmission electron microscopy (TEM) on a JEOL F200 CF2 with an accelerating voltage of 200 kV, while a JEOL JSM 7900 F Schottky field emission scanning electron microscope (FE-SEM) was employed for the morphological characterization of zeolites. In the latter case, the images were acquired employing GBSH-S bias mode and operating with 1 kV and a work distance (WD) ranging from 2 to 3 mm. Prior to the analyses, the samples were ground and dispersed in acetone in an ultrasonic bath. Finally, they were deposited over a carbon coated copper grid. The shares of tetrahedral and octahedral aluminum were determined by means of aluminum magic angle spinning nuclear magnetic resonance (27Al MAS NMR) carried out on a Bruker Avance III HD-WB-400 NMR equipment. The signals of tetrahedral (60 ppm) and octahedral (0 ppm) aluminum species were acquired operating at 104.16 MHz with a spinning rate of 12 kHz. The chemical shifts were referred to Al(H2O)6 +3 as external standard. The presence of silanols (Q3) and Q4 silicon species in the zeolitic samples was determined by silicon magic angle nuclear magnetic resonance (29Si MAS NMR), operating at 79.4 MHz. The evolution of the signals corresponding to Q3 (−102 ppm) and Q4 (−107 ppm) were recorded and referred to tetramethylsilane as standard. The shares of the different species existing in both 27Al MAS NMR and 29Si MAS NMR spectra was determined by deconvolution and integration of the diverse peaks harnessing the OriginPro 2023 software."
        ]
      },
      {
        "section_name": "Catalytic tests",
        "content": [
          "The alkylation reaction between phenol and isopropyl alcohol was carried out as catalytic test to assess the performance of the different prepared samples of hierarchical USY. The reactions were conducted in 20 mL glass reactors provided with magnetic stirring and heating by a silicone bath. The reagents loaded into the glass reactor were as follows: 185 mg of catalyst, 188 mg of phenol (Aldrich, purity >99 wt%), 180 mg of isopropyl alcohol (Aldrich, purity = 99.5 wt%) and 5.25 g of n-dodecane (Aldrich, purity >99 wt%). The molar ratio of isopropyl alcohol to phenol was kept at 1.5. All the catalysts employed in the catalytic tests were subjected to calcination before use. The glass reactors were put in the silicone bath at 150 °C under a stirring rate of 300 rpm for 4 h. Once the reaction was finished, the mixture was allowed to cool, and ethyl acetate (2.7 g, Aldrich, Sigma-Aldrich, purity >99.7 wt%) was added to dissolve any unreacted phenol that might have been left adhered to the reactor walls. Subsequently, the liquid products were separated from the catalyst by filtration over a 0.45 μm nylon membrane.",
          "The liquid products were identified by gas chromatography coupled with mass spectrometry (GC-MS) on a Bruker SCION 436-GC equipped with an Rxi®-5Sil MS column and a NIST library. The quantification of reacted phenol and isopropanol as well as the reaction products was performed by gas chromatography on a Bruker SCION 456-GC equipped with a FID detector and a HP-INNOWax column. For accurately carrying out the quantification, an internal standard solution was prepared by mixing 50 mg of 1,2,3,4-tetrahydronaphthalene (Aldrich, purity = 99 wt%) and 7.5 g of n-dodecane. Then, 200 mg of this internal standard was added to 400 mg of every sample.",
          "The conversion of phenol (Xph) was calculated using the following formula: X ph = m ph − o − m ph − f m ph − o ∗ 100 wherein mph-o stands for the initial amount of phenol, and mph-f represents the amount remaining after the reaction. Similarly, the conversion of isopropanol (Xisop) was defined as follows: X isop = m isop − o − m isop − f m isop − o ∗ 100 wherein misop-o stands for the initial amount of isopropanol while misop-f points out the amount finally present after the reaction. On the other hand, the selectivities towards C-alkylation (SC-alkylation) and O-alkylation (SO-alkylation) products were defined as follows: S C − alk ylation = ∑ m C − alkylph ∑ m Phenolics ∗ 100 S O − alkylation = ∑ m O − alkylph ∑ m Phenolics ∗ 100 wherein mPhenolics stands for the masses of all the phenol-derived products and mC-alkylph and mO-alkylph represent the masses of all the C-alkylated phenol and O-alkylated phenol products respectively, detected in the GC analyses after reaction. Additionally, the selectivities towards mono-alkylphenols (Smonoalkylph) and poly-alkylphenols (Spolyalkylph) were determined as follows: S m o n o a l k y l p h = ∑ m m o n o a l k y l p h ∑ m P h e n o l i c s ∗ 100 S p o l y a l k y l p h = ∑ m p o l y a l k y l p h ∑ m P h e n o l i c s ∗ 100 wherein mmonoalkylph and mpolyalkylph stand for the masses of all the monoalkylated and poly-alkylated (di- and trialkyl-) phenol products, respectively."
        ]
      },
      {
        "section_name": "Catalyst characterization",
        "content": [
          "The generation of uniform mesoporosity proceeds through a surfactant-assisted crystal rearrangement mechanism published elsewhere [21], which comprises three steps. The first one involves the opening/reconstruction of some Si-O-Si bonds of the zeolite crystals in basic media, that is followed by a second step of crystal rearrangement to allow for their self-assembly with the surfactant cationic micelles. Finally, a third step consisting of a calcination to remove the surfactant occurs that uncovers the crafted uniform mesoporosity. Initially, the surfactant-templating procedure was tested upon the commercial USY (CBV780) with high Si/Al atomic ratio (40) under similar experimental conditions to that published elsewhere [21]. Thus, in an autoclave reactor, a 0.37 M aqueous ammonia solution plus the surfactant (hexadecyltrimethylammonium bromide) and the USY zeolite were treated under autogenous pressure at 135 °C for 20 h. However, these experimental conditions were too harsh for the commercial USY (CBV780) zeolite resulting in its whole amorphization, according to its XRD pattern (data not shown). Therefore, softer reaction conditions are to be chosen to slow down the kinetics of the mesoporosity generation. As the presence of lower amounts of aluminum in the USY zeolite decreases its stability, especially against the alkaline treatment responsible of the Si-O-Si cleavage in the first step of the surfactant-templating procedure [45], our focus was put on diminishing the rate of this step of the method. Thereby, the concentration of ammonia loaded into the autoclave was decreased meaningfully (0.05 M), holding the same amount of surfactant and reaction time. Additionally, the temperature was selected as the main variable to trigger the generation of uniform mesoporosity in the commercial USY (CBV780) zeolite. Thus, different hierarchical USY samples were prepared by increasing the temperature stepwise from 40 to 135 °C, so the following ones were investigated: 40, 60, 80, 100 and 135 °C. Likewise, the obtained samples were named as USY-X, wherein X stands for the temperature in °C studied in the surfactant treatment procedure.",
          "The textural properties of the calcined USY samples, obtained from the previous nitrogen adsorption-desorption isotherms at −196.15 °C, are summarized in Table 1. It is noteworthy that the BET surface area increases for the USY-40 and USY-60 samples slightly above 800 m2 g−1 regarding to the parent USY sample (654 m2 g−1) and it then diminishes for the samples treated at higher temperatures. However, the more interesting results arise from the evolution of micropore and mesopore/external surface areas and volumes, respectively. In this respect, the micropore surface areas (SMICRO) decrease steadily from USY (437 m2 g−1) and USY- 40 (479 m2 g−1) to USY-135 (31 m2 g−1) on increasing the temperature of the surfactant-templating treatment. In parallel, the mesopore/external surface area (SMES + EXT) follows the opposite trend, and it augments with the temperature of the surfactant templating treatment from USY and USY–40 (217 and 324 m2 g−1, respectively) to USY–135 (490 m2 g−1). Likewise, the micropore (VMICRO) and mesopore volumes (VMES) follow similar variations to those of the micropore surface (SMICRO) and mesopore/external surface (SMES + EXT), respectively. The decrease of the micropore volumes with the concurrent augment of the mesoporosity for the samples USY-40, USY-60 and USY-80 can be ascribed to the breakage of the micropores walls for the accommodation of the micelles of the cationic surfactant during the crystal rearrangement step of the surfactant-templating procedure [21]. In contrast, because of the practical absence of zeolitic domains and of their associated microporosity in the samples treated at higher temperature (100 and 135 °C, respectively), they were regarded as virtually amorphous and ruled out for further studies. On the other hand, due to the remarkable features of USY- 40, USY-60 and USY-80 in terms of their respective textural properties, they were chosen alongside the reference USY to perform Ar adsorption-desorption isotherms at −186.15 °C in order to determine the pore size distributions by means of the NL-DFT method [48]. In this regard, Fig. S1 of the Supporting Information shows the Ar adsorption-desorption isotherms at −186.15 °C while Fig. 3 depicts their respective cumulative pore volumes and pore size distributions, obtained from these isotherms by application of the NL-DFT procedure. Thus, for the reference USY, the pore size distribution points out a main peak centered at pore diameter (Dp) ∼ 0.75 nm corresponding to zeolite Y micropores. Additionally, a smaller one centered at 1.2–1.5 nm can be observed that has been also detected elsewhere [52] in the DFT pore size distributions obtained for HY, HBeta and HZSM-5 zeolites. This peak stems from the occurrence of a small low pressure hysteresis loop, that has been associated with a structural transformation of the zeolite framework during the adsorption due to their non-rigid structure [51]. Finally, a broader mesopore size distribution located within the 2.0–6.0 nm range was appreciated for the parent USY.",
          "As inferred from Fig. 3, on increasing the temperature of the surfactant-templating treatment, the micropore peak tends to decrease while the initially broad mesopore size distribution within 2.0–6.0 nm turns into a clear peak centered at 4.0 nm, indicative of a more uniform mesopore size distribution generated by the surfactant-templating procedure [21]. This peak is rather uniform and bigger for the USY – 60 and especially USY-80 samples.",
          "The Si/Al atomic ratio of the chosen USY, USY-40, USY-60 and USY-80 samples, determined by ICP-AES, are shown in Table 1 and they were rather similar (Si/Al ∼ 48–52), showing that the ammonia/surfactant treatment does not provoke any selective removal of Si or Al species. Fig. 5 illustrates the 27Al MAS NMR spectra of the calcined parent USY and of the obtained USY-40, USY-60 and USY-80 samples. Only two peaks are clearly observed in the 27Al MAS NMR spectra, located at chemical shifts (δ) of ∼60 ppm and ∼0 ppm, that have been assigned to tetrahedral (AlIV) and octahedral (AlVI) aluminum species, respectively [53,54]. No signal at ∼35 ppm from pentahedral aluminum species (AlV) was detected in any of the spectra. Traditionally, tetrahedral aluminum has been ascribed to aluminum incorporated into the zeolite framework while octahedral aluminum is assigned mostly to extraframework aluminum species (EFAL). It is noteworthy that all the three studied samples presented shares of tetrahedral aluminum above 60 %, the highest value corresponding to USY-40 sample (82.7 %). This is in keeping with the higher crystallinity observed for this sample amid the surfactant treated ones by both XRD and TEM techniques. On the other hand, the relative contributions of tetrahedral and octahedral aluminum vary significantly among the samples. Hence, the starting commercial USY sample contains a meaningful amount of octahedral aluminum (27.5 %), likely by the occurrence of extraframework aluminum species generated during the dealumination treatment that remains occluded inside the zeolitic pores. Interestingly, after the surfactant-templating treatment at 40 °C, there was an abatement of the amount of octahedral aluminum (17.3 %). This fact suggests that some reincorporation of extraframework aluminum species into the zeolite USY framework, becoming tetrahedral aluminum, took place thanks to the basic treatment with the surfactant at this temperature. Additionally, the FWHM (Full Width at Half Maximum) of the tetrahedral peak for USY-40 diminishes to 7.6 ppm regarding reference USY (8.6 ppm), indicating the existence of more ordered tetrahedral Al environments inside the framework for this sample. In this regard, this finding is in agreement with the reinsertion of non-framework aluminum into tetrahedral positions as it has been previously reported for dealuminated zeolite Y (Si/Al = 4.26) after basic treatment with KOH at 80 °C [55]. In contrast, on increasing the temperature of the surfactant templating treatment, the amount of octahedral aluminum tends to augment steadily reaching 22.6 % and 38.8 % at 60 °C and 80 °C, respectively. Likewise, the FWHM of the tetrahedral peak also augments for USY-60 (7.8 ppm) and especially, for USY-80 (11.1 ppm) bearing out the formation of more distorted tetrahedral Al in its framework [56]. This is indicative of a progressive damage of the zeolite USY lattice when increasing the temperature of the surfactant-templating treatment.",
          "The 29Si MAS NMR spectra of all the samples are depicted in Fig. 6 . They display two main peaks placed at chemical shifts (δ) of ∼ −102 and −107 ppm that have been assigned to Si(1Al) and Si(0Al) (Q4) units of dealuminated FAU zeolite, respectively [54,57]. In this regard, Si(1Al) and Si(0Al) moieties correspond to silicon environments wherein Si atoms are surrounded by one and zero atoms of aluminum, respectively. Additionally, the signal at −102 ppm may be ascribed as well to silanols Q3(0 Al) groups [58]. It is noteworthy that the 29Si MAS NMR spectra shows a clear trend of increasing the share of the signal at ∼ −102 ppm with a parallel decrease in the signal at ∼ -107 ppm with increasing temperatures of the surfactant-templating treatment. Hence, the contribution of the ∼-102 ppm signal hikes from 28 % in the starting USY to a 39 % for the USY-80 sample. As the amount of aluminum in the framework is not expected to rise as a consequence of the surfactant-templating treatment, this augment is meant to be associated to a parallel increase in the share of silanol Q3 species, instead of that of Si(1Al) moieties. This fact points out the occurrence of a larger number of defects (e.g., silanol nests) into the USY zeolite framework at higher temperatures of the surfactant-templating treatment, bearing out their amorphization above 80 °C [59]. In this respect, amorphous silica-alumina are featured by showing Q3/Q4 ratios close to 1 [60], so the increase in the Q3 ratio hints at the formation of some amorphous phase as well, which aligns with the surface covering by amorphous silica-alumina inferred from Figure S2 and Fig. 4 for USY-80 sample, causing the partial/total closure of some large mesopores."
        ]
      },
      {
        "section_name": "Phenol alkylation with isopropanol",
        "content": [
          "Traces of propene and diisopropyl ether were detected in the reaction liquid products indicating that isopropyl alcohol was, at least, partially dehydrated on the acid sites by protonation followed by β-elimination to form propene and water. Dehydration of isopropanol on HY needs a lower activation energy compared to other zeolites, so it happens at lower temperatures [61]. Besides, isopropanol dehydrates faster than other alcohols [62], thus making this reaction route feasible. Both isopropanol and propylene can perform alkylation on the oxygen (O-alkylation) or the carbon position (C-alkylation), but the alcohol favours the O-alkylation route while propylene favours the C-alkylation route [62]. Since isopropanol dehydration is faster than phenol alkylation on the acid sites of zeolites, the alkylation of phenolic compounds is usually carried out by propylene [63]. According to the results in Fig. 8, the C-alkylation route is the main reaction mechanism for all the catalysts. This supports the formation of propylene prior to alkylation.",
          "The BrØnsted/Lewis acidity ratio could also affect the selectivity to O-alkylation vs. C-alkylation. Thus, it has been reported that BrØnsted acid sites (BAS) tend to favor C-alkylation while the Lewis acid sites (LAS) promote O-alkylation instead [36]. The mesoporogenic treatment slightly damages the crystalline structure of the parent USY zeolite and, therefore, some BrØnsted acid sites are inevitably lost for USY-40, USY-60 and USY-80 samples with regards to the reference USY (Fig. 6). However, surprisingly, the selectivity to O-alkylphenols decreases from 41 % for the parent USY to 16 % for USY-60, while selectivity to C-alkylphenols correspondingly increases from 59 % to 84 % in spite of the lower BAS concentration in the hierarchical samples. In addition, although USY-80 has a less crystalline structure, it performs very similarly to USY-60, indicating that the catalytic behaviour not only relies on the acidic nature of the zeolite. These results can be attributed to the higher and more uniform mesoporosity of both USY-60 and USY- 80 catalysts, that favors the formation of the bulkier products obtained during C-alkylation (mostly poly-alkylphenols).",
          "It is interesting that the main product of O-alkylation was propoxybenzene while the group O- + C-alkylphenols comprises mostly phenol, x-(1-methylethyl)-, acetate (for x = 2 or 4). The compound propoxy-benzene is clearly derived from propylation of the -OH feature of phenol, but the occurrence of both phenol acetates poses certain doubts. The most likely origin of these acetates, present in minor amounts, might lie in an unexpected and undesired catalytic transesterification reaction between the ethyl acetate solvent added after reaction to help dissolve any phenolic compounds and certain amount of both phenol, 2-(1-methylethyl) and phenol, 4-(1-methylethyl)- obtained as reaction products. This fact might slightly alter the proportion of O-alkylation and C-alkylation. However, considering the low shares of acetates attained in the final selectivity, its influence has been regarded as scarcely relevant.",
          "Additional kinetics experiments at 150 °C were performed during shorter reaction times (0.5 and 1 h) over both reference USY and USY-60 to elucidate the evolution of the reaction pathways, which are shown in Fig. S4 and Tables S2 and S3, respectively. The conversions of phenol and isopropanol over both catalysts increased along the reaction time, being always higher over USY-60 zeolite than for USY. Likewise, the selectivity towards C-alkylation is always higher than that towards O-alkylation over both catalysts at any time, with the only exception at 0.5 h over USY, mostly caused by the remarkable selectivity towards propoxybenzene (57.1 %) being attained. In this respect, the selectivity towards O-alkylation is higher at shorter times (0.5 or 1 h) than at longer times (4 h), over both USY and USY-60 catalysts. It is noteworthy as well that the selectivity towards the desired 2,6-diisopropylphenol increases steadily with the reaction time over the USY-60 catalyst up to reaching 43 % after 4 h of reaction. Likewise, over USY, the selectivity to this compound also augmented along the time but in a far lower extent, reaching roughly 28 % after 4 h of reaction. This fact suggests that the uniform mesoporosity of USY-60, combined with its suitable combination of Brønsted/Lewis acidity indeed boosts its formation. On the other hand, an additional reaction at 150 °C for 1 h over USY harnessing double amount of isopropanol (molar ratio 3/1) was carried out, whose results are shown in Fig. S5 and Table S4 of the Supporting Information, compared to those of ratio 1.5/1. The obtained phenol conversions increased from 27 % to 39 % in the presence of a higher alcohol amount while the isopropanol conversion descended to only 64 % in this additional test due to the augmented excess of isopropanol. However, the selectivity towards O-alkylated products increased distinctly, especially to propoxybenzene which reaches a remarkable 59.8 %. Likewise, the selectivity towards C-alkylated products decreased meaningfully, so the shares of 3-propylphenol, 2,4-diisopropyphenol and the target 2,6-diisopropylphenol were just 15.6, 6.7 and 8.7 %, respectively. Consequently, the augment in the amount of isopropanol resulted in an undesired shift in the selectivity towards O-alkylated products, chiefly propoxybenzene, so it was discarded for further studies.",
          "Both alkylation routes are favoured under the presence of strong acid sites, as mentioned before. The proposed scheme of reactions occurring is depicted in Fig. S3. Thus, the O-alkylated products are ethers whose etherification reaction is an equilibrium that may be reversed as isopropyl alcohol is consumed by its dehydration to propene over the BrØnsted acid sites, facilitating the subsequent C-alkylation of the phenolics products [64]. Hence, the formation of O-alkylated products is kinetically favoured in the initial steps of the reaction but these components later tend to be converted into the C-alkylated products, that constitutes more stable final species [65]. On the other hand, the possibility of the direct isomerization of the O-alkylphenols to the C-alkyl products have been ruled out based on earlier works [63,66].",
          "Strong acidity is also needed to promote C-dialkylation vs. C-monoalkylation [67,68]. However, the formation of the di-alkylphenols necessarily requires large pores in order to avoid steric hindrances. Thus, di-alkylation was found to be minimal on ZSM-5, and it is much favoured on H-Beta and, specially, HY, for the faujasite-type zeolite presents a framework system of supercages interconnected in a 3-D structure of channels [62,68]. Therefore, the uniform mesoporosity of the hierarchical USY samples was expected to increase the share of di-alkylphenols. Fig. 9 depicts the correlation between the selectivity to poly-alkylphenols (di- and tri-alkylphenols) and the accessibility of the zeolite, referred to as the mesopore + external surface area (SMES + EXT) of the USY catalysts. Only C-alkylphenols were considered in this case to avoid the influence of different reaction routes, with different reaction rates, taking place simultaneously. It is evident that zeolites USY-60 and USY-80, with mesopore + external surface areas above 400 m2 g−1 and more uniform mesoporosity are able to produce much higher amounts of larger phenolics (72 % for USY-60) than the parent USY (51 %) with an accessible surface area of 217 m2 g−1, which accounts for an increase of ≈40 %. Poly-alkylphenols were formed at the expenses of the monosubstituted compounds, following a two-step pathway, as depicted in Fig. S3. This is in agreement with previous findings on phenols alkylation which evidenced that di-alkylphenols derived from secondary alkylation of mono-alkylphenols [67]. The same authors have also reported that di-alkylation is enhanced when the catalysts present both Lewis and BrØnsted acid sites plus high specific surface area as it is the case of the present study."
        ]
      },
      {
        "section_name": "Conclusions",
        "content": [
          "Hierarchical USY materials with uniform mesoporosity and high Si/Al ratio (48–52) were successfully synthesized from the parent USY sample following a modified surfactant-templating approach based on the use of softer conditions to avoid the collapse of the FAU structure. In this regard, low ammonia concentration (0.05 N) and moderate temperatures (40–80 °C) combined with the action of the surfactant led towards the formation of hierarchical USY zeolites with remarkable textural properties. In contrast, higher temperatures (100–135 °C) resulted in the collapse of the zeolite structure. It is noteworthy that at 40–60 °C, the share of tetrahedral aluminum was still above 70 % while higher temperatures triggered the formation of increasing amount of silanols. The surfactant-templating treatment brought about as well a slight abatement of the amount of BrØnsted acid sites, that is especially relevant for those of higher strength.",
          "On the other hand, the catalytic tests of phenol alkylation with isopropanol disclosed the remarkable performance of USY-60 in both C-alkylation and poly-alkylphenols formation, which is in keeping with its high accessibility arising from its hierarchical porosity with uniform mesopores as well as its suitable combination of Brønsted/Lewis acidity. Interestingly, USY-60 led towards a remarkable 43 % selectivity of 2,6-diisopropylphenol, which constitutes a valuable compound, commercialized as Propofol, the worldwide most important intravenous anaesthetic. These facts render USY-60 into a promising catalyst for the synthesis of bulky valuable alkylphenols, not only from pure phenol but also from bio-oils obtained by lignin-rich feedstocks."
        ]
      }
    ],
    "tables": [
      {
        "label": "Table 1",
        "caption": "Physico-chemical properties of the calcined USY samples.",
        "as_string": " <R>  <C> Sample <C> Si/Al <C> RC (%) [NOTE] RC: relative crystallinity. <C> SBET (m2 g−1) <C> SMICRO (m2 g−1) <C> SMES + EXT (m2 g−1) <C> VTOTAL (cm3 g−1) <C> VMICRO (cm3 g−1) <C> VMES + EXT (cm3 g−1) <R>  <C> USY <C> 49 <C> 100 <C> 654 <C> 437 <C> 217 <C> 0.48 <C> 0.24 <C> 0.24 <R>  <C> USY- 40 <C> 48 <C> 103 <C> 803 <C> 479 <C> 324 <C> 0.51 <C> 0.21 <C> 0.30 <R>  <C> USY-60 <C> 50 <C> 88 <C> 814 <C> 413 <C> 400 <C> 0.56 <C> 0.19 <C> 0.37 <R>  <C> USY- 80 <C> 52 <C> 45 <C> 781 <C> 363 <C> 418 <C> 0.54 <C> 0.17 <C> 0.37 <R>  <C> USY- 100 <C> – <C> 23 <C> 699 <C> 189 <C> 510 <C> 0.54 <C> 0.08 <C> 0.46 <R>  <C> USY- 135 <C> – <C> 0 <C> 521 <C> 31 <C> 490 <C> 0.48 <C> 0.01 <C> 0.47 <Cap> Physico-chemical properties of the calcined USY samples. </Cap> ",
        "single_head_table": [
          [
            "Sample",
            "Si/Al",
            "RC (%) [NOTE] RC: relative crystallinity.",
            "SBET (m2 g−1)",
            "SMICRO (m2 g−1)",
            "SMES + EXT (m2 g−1)",
            "VTOTAL (cm3 g−1)",
            "VMICRO (cm3 g−1)",
            "VMES + EXT (cm3 g−1)"
          ],
          [
            "USY",
            "49",
            "100",
            "654",
            "437",
            "217",
            "0.48",
            "0.24",
            "0.24"
          ],
          [
            "USY- 40",
            "48",
            "103",
            "803",
            "479",
            "324",
            "0.51",
            "0.21",
            "0.30"
          ],
          [
            "USY-60",
            "50",
            "88",
            "814",
            "413",
            "400",
            "0.56",
            "0.19",
            "0.37"
          ],
          [
            "USY- 80",
            "52",
            "45",
            "781",
            "363",
            "418",
            "0.54",
            "0.17",
            "0.37"
          ],
          [
            "USY- 100",
            "–",
            "23",
            "699",
            "189",
            "510",
            "0.54",
            "0.08",
            "0.46"
          ],
          [
            "USY- 135",
            "–",
            "0",
            "521",
            "31",
            "490",
            "0.48",
            "0.01",
            "0.47"
          ]
        ],
        "full_table": [
          [
            "Sample",
            "Si/Al",
            "RC (%) [NOTE] RC: relative crystallinity.",
            "SBET (m2 g−1)",
            "SMICRO (m2 g−1)",
            "SMES + EXT (m2 g−1)",
            "VTOTAL (cm3 g−1)",
            "VMICRO (cm3 g−1)",
            "VMES + EXT (cm3 g−1)"
          ],
          [
            "USY",
            "49",
            "100",
            "654",
            "437",
            "217",
            "0.48",
            "0.24",
            "0.24"
          ],
          [
            "USY- 40",
            "48",
            "103",
            "803",
            "479",
            "324",
            "0.51",
            "0.21",
            "0.30"
          ],
          [
            "USY-60",
            "50",
            "88",
            "814",
            "413",
            "400",
            "0.56",
            "0.19",
            "0.37"
          ],
          [
            "USY- 80",
            "52",
            "45",
            "781",
            "363",
            "418",
            "0.54",
            "0.17",
            "0.37"
          ],
          [
            "USY- 100",
            "–",
            "23",
            "699",
            "189",
            "510",
            "0.54",
            "0.08",
            "0.46"
          ],
          [
            "USY- 135",
            "–",
            "0",
            "521",
            "31",
            "490",
            "0.48",
            "0.01",
            "0.47"
          ]
        ]
      }
    ]
  },
  {
    "file_path": "data/xml/S0167577X25005865.xml",
    "type": "sco",
    "rejected_because": "accepted",
    "authors": [
      "Ye, Feng",
      "Fan, Shuanshi",
      "Wang, Yanhong",
      "Lang, Xuemei",
      "Lv, Yihui",
      "Chen, Weibo",
      "Li, Gang"
    ],
    "doi": "10.1016/j.matlet.2025.138557",
    "title": "Ultrafast and mesoporogen-free synthesis of hierarchical ZSM-5 zeolites ",
    "year": "2025",
    "publication": "Materials Letters",
    "keywords": [
      "ZSM-5",
      "Hierarchical zeolite",
      "Ultrafast synthesis",
      "Mesoporogen-free"
    ],
    "abstract": "The facile synthesis of hierarchical ZSM-5 zeolites without mesoporogens is highly desirable for industrial applications. In this study, hierarchical ZSM-5 zeolites with abundant mesopores and a nearly single-crystalline structure were rapidly synthesized in a mesoporogen-free system. Under conventional heating, the synthesis time was significantly reduced to just 15 min, significantly improving production efficiency. The key to this ultrafast process was the use of a tubular reactor, combined with the strategic selection of silicon and aluminum sources.",
    "sections": [
      {
        "section_name": "Introduction",
        "content": [
          "Hierarchical zeolites, which possess both intrinsic zeolitic pores and additional secondary porosity, have attracted significant attention in catalysis due to their significantly enhanced diffusion properties compared to conventional microporous zeolites [1]. The synthesis of hierarchical zeolites typically relies on various mesoporogens to induce the formation of secondary porosity [2,3]. However, this route not only increases production costs but also raises environmental concerns. Additionally, the synthesis process usually takes several tens of hours [4], further limiting the scalability of hierarchical zeolites for industrial applications.",
          "In this study, we propose a simple and efficient route for the ultrafast, mesoporogen-free synthesis of hierarchical ZSM-5 zeolites. Despite the absence of mesoporogens, high-quality hierarchical ZSM-5 zeolites with abundant mesopores were synthesized in just 15 min through conventional heating. This ultrafast, mesoporogen-free approach effectively reduces the production cost of hierarchical ZSM-5 zeolites, making them highly attractive for large-scale applications in the chemical industry."
        ]
      },
      {
        "section_name": "Materials",
        "content": [
          "Tetraethyl orthosilicate (TEOS) (98 %), sodium aluminate (NaAlO2) (56 wt% Al2O3, 44 wt% Na2O), sodium hydroxide (NaOH) (97 %), aluminum isopropoxide (AIP) (98.5 wt%), and fumed silica (99.8 %) were purchased from Aladdin. Ludox 40 colloidal silica (40 wt%) was supplied by Sigma-Aldrich, and tetrapropylammonium hydroxide (TPAOH) (25 wt% aqueous solution) was obtained from Innochem."
        ]
      },
      {
        "section_name": "Synthesis of hierarchical ZSM-5 zeolites",
        "content": [
          "A silicon source (TEOS, colloidal silica, or fumed silica) was dispersed in a TPAOH solution and stirred for 12 h. An aluminum source (NaAlO2 or AIP), water, and NaOH (if needed) were mixed and stirred for 12 h, then added dropwise to the silicon solution. After stirring for 3 h, the final gel had a molar composition of 1SiO2: 0.033Al2O3: 0.033Na2O: 0.26 TPAOH: 50H2O. The gel was transferred into a stainless-steel tubular reactor (length: 20 cm, outer diameter: 8 mm, inner diameter: 6 mm) and crystallized under autogenous pressure in a preheated oven. After the reaction, the solid product was centrifuged, washed with deionized water, and dried at 80 °C overnight. It was then calcined at 550°C for 4 h to obtain the hierarchical ZSM-5 zeolite. Samples made with TEOS and NaAlO2 were labeled ZSM-5@x-y, where x and y represent the crystallization temperature (°C) and time (min), respectively. For the seed-assisted synthesis, the procedure was identical to that described above, except that 5 wt% ZSM-5 seeds (based on SiO2 in the gel), prepared according to our reported work [5], were added to the final gel, followed by an additional 30 min of stirring. The samples were labeled ZSM-5-s@x-y."
        ]
      },
      {
        "section_name": "Characterization",
        "content": [
          "Scanning electron microscopy (SEM) images were acquired using a Zeiss Merlin electron microscope. Transmission electron microscopy (TEM) images and selected area electron diffraction (SAED) patterns were obtained using a JEOL TEM-2100F field-emission transmission electron microscope. X-ray diffraction (XRD) patterns were recorded on a PANalytical X'pert Powder X-ray diffractometer. Nitrogen adsorption–desorption measurements were conducted at 77 K using a Micromeritics ASAP 2460 surface area and porosity analyzer."
        ]
      },
      {
        "section_name": "Results and discussion",
        "content": [
          "The synthesis time can be further shortened by increasing the crystallization temperature. When the reaction was conducted at 250 °C, the synthesis gel solution remained clear for the first 10 min, with no solid product formed. After another 10 min, the gel solution turned milky white (Fig. 1a), and the solid product was confirmed to be highly crystallized ZSM-5 crystals (Fig. 1b). SEM (Fig. 1f and 1 g) and TEM (Fig. 1h) images further confirm the successful formation of a mulberry-like hierarchical ZSM-5 zeolite with a slightly elongated morphology, while maintaining its nearly single-crystalline structure (inset in Fig. 1h).",
