Repository: Iwanap1/Zeolite_TDM

# Zeolite_TDM

Work done for PhD project leading up to ESA. demonstration.ipynb goes through example workflow with JSON and XML files, however the main pipeline uses MongoDB. To use, create a .env file in root directory and enter your Elsevier API key under variable "ELSEVIER" and enter MongoDB URI under "MONGO" (optional, you can just use the JSON versions).

No data from papers is included in this repo to avoid risking copyright infringement

Corpus acquisition and Paragraph classification run fine on a CPU (16 GB), however cuda is necessary for the rest. 

LLMs need downloading seperately, be wary of this taking up a lot of space

File: data/parsed.json (part 11 of 18)
[
          "To further shorten the synthesis time of hierarchical ZSM-5 zeolites, we added ZSM-5 seeds (5 wt% based on SiO2) to the synthesis gel to accelerate zeolite nucleation. As shown in Fig. 3 a, when the reaction was conducted at 250 °C, the crystallization time was further reduced to 10 and 15 min, resulting in poorly and highly crystallized ZSM-5 zeolites, respectively. This suggests that the promoting effect of the zeolite seed was minimal, and consequently, the growth of the hierarchical ZSM-5 zeolite was not effectively constrained by the nucleation step. It is worth noting that the morphology of the hierarchical ZSM-5 zeolite is similar to that in our previous study [5], where it was prepared using a conventional autoclave. However, the reaction time was significantly reduced. Therefore, the high crystallization rate can largely be attributed to the minimal thermal lag of the stainless-steel tube reactor [7,8], as its thin-walled tubular structure facilitated rapid heat transfer to the synthesis gel, especially at high reaction temperatures. It should be noted that, after being heated in a 250 °C oven for 30 min, the temperature inside the tubular reactor reached only approximately 180 °C (Fig. S1). This indicates a significant thermal lag and suggests there is still room to further shorten the crystallization time. Additionally, it is important to note that only the combination of TEOS and NaAlO2 as silicon and aluminum sources yields highly crystallized hierarchical ZSM-5 zeolites (Fig. 3a). In contrast, when other combinations, such as TEOS and AIP, colloidal silica and NaAlO2, or fumed silica and NaAlO2, were used, only amorphous products were obtained (Fig. 3b), even though the reaction was conducted at 250 °C for as long as 60 min. This may be attributed to the high nucleation rate of the TEOS and NaAlO2 combination, resulting from the high solubility of both Si and Al species in the system. These findings further highlight the critical role of silicon and aluminum sources in the ultrafast, mesoporogen-free synthesis of hierarchical ZSM-5 zeolites."
        ]
      },
      {
        "section_name": "Conclusions",
        "content": [
          "Hierarchical ZSM-5 zeolites, characterized by abundant mesopores and a nearly single-crystalline structure, can be readily synthesized without the use of mesoporogens. The crystallization time is dramatically reduced to as short as 15 min at 250 °C in a tubular reactor under conventional heating. The ultrafast crystallization of the hierarchical ZSM-5 zeolite is attributed to the optimized silicon and aluminum sources in the gel, as well as the reduced thermal lag in the tubular reactor. The preparation method developed in this study offers significant advantages in terms of rapid synthesis and mesoporogen-free conditions, making hierarchical ZSM-5 zeolites highly promising for cost-effective scaling up in industrial applications."
        ]
      }
    ],
    "tables": [
      {
        "label": "Table 1",
        "caption": "Pore characteristics of hierarchical ZSM-5 zeolites.",
        "as_string": " <R>  <C> Sample <C> SBET (m2 g−1) <C> Vpore (cm3 g−1) <C> Vmicro (cm3 g−1) <C> Vmeso (cm3 g−1) <R>  <C> ZSM-5@200–60 <C> 348 <C> 0.252 <C> 0.114 <C> 0.138 <R>  <C> ZSM-5@250–20 <C> 344 <C> 0.223 <C> 0.118 <C> 0.105 <Cap> Pore characteristics of hierarchical ZSM-5 zeolites. </Cap> ",
        "single_head_table": [
          [
            "Sample",
            "SBET (m2 g−1)",
            "Vpore (cm3 g−1)",
            "Vmicro (cm3 g−1)",
            "Vmeso (cm3 g−1)"
          ],
          [
            "ZSM-5@200–60",
            "348",
            "0.252",
            "0.114",
            "0.138"
          ],
          [
            "ZSM-5@250–20",
            "344",
            "0.223",
            "0.118",
            "0.105"
          ]
        ],
        "full_table": [
          [
            "Sample",
            "SBET (m2 g−1)",
            "Vpore (cm3 g−1)",
            "Vmicro (cm3 g−1)",
            "Vmeso (cm3 g−1)"
          ],
          [
            "ZSM-5@200–60",
            "348",
            "0.252",
            "0.114",
            "0.138"
          ],
          [
            "ZSM-5@250–20",
            "344",
            "0.223",
            "0.118",
            "0.105"
          ]
        ]
      }
    ]
  },
  {
    "file_path": "data/xml/S1383586624041534.xml",
    "type": "fla",
    "rejected_because": "accepted",
    "authors": [
      "Zheng, Qiancheng",
      "Zhang, Huayu",
      "Li, Jun",
      "Yu, Xingtong",
      "Gao, Xinyi",
      "Wang, Zhengbao"
    ],
    "doi": "10.1016/j.seppur.2024.130414",
    "title": "Amino acid assisted-construction of 2D-hierarchical MFI zeolites for adsorption of rhodamine B ",
    "year": "2025",
    "publication": "Separation and Purification Technology",
    "keywords": [
      "MFI zeolites",
      "Hierarchical structure",
      "Zeolite nanosheet",
      "Microstructure engineering",
      "Dye adsorption"
    ],
    "abstract": "Hierarchical and two-dimensional (2D) zeolites have drawn much attention in catalysis and separation process due to their fast mass transfer. However, the facile manipulation in controllable mesopore volumes and morphologies for hierarchical nanozeolites is full of challenges. Herein, a facile strategy is presented for the synthesis of single-crystalline 2D hierarchical MFI zeolite nanosheets (HNSs) with tunable mesopore volumes through the amino acid-assisted crystallization of nucleated amorphous silicon precursors (NASPs). The tailored synthesis of HNSs with controllable aspect ratios ((Lc\n                      + La\n                     )/Lb\n                     ), b-axis thicknesses (a few tens of nanometers) and mesopore volumes is achieved by adjusting the preparation of the NASPs and the amount of amino acid in the synthesis mixture. The HNSs exhibit large BET surface area (>400 m2 g-1), high micropore volume (0.16–0.18 cm3 g−1) as well as rich mesopore volume (>0.10 cm3 g−1), indicating the high crystallinity of the hierarchical zeolite nanosheets. Specially, the higher adsorption capability and faster adsorption rate for the dye (Rhodamine B) adsorption demonstrate the excellent performance of the hierarchical zeolite nanosheets, which exhibits the maximum adsorption capacity of 115.7 mg g−1. The controllable manipulation of mesoporous volumes and morphologies in MFI zeolites represents a significant contribution to the field of zeolite microstructure engineering.",
    "sections": [
      {
        "section_name": "Introduction",
        "content": [
          "Zeolite materials have excellent hydrothermal stability, uniform micropores and tunable acidity, which have been widely used in the heterogeneous catalysis, adsorption and membrane separation process [1–7]. However, the sole micropores (<2 nm) of zeolites seriously limit the diffusion rate of guest molecules, resulting in secondary reactions, coke formation, as well as the reduction in flux of zeolite membranes [8–10]. Afterward, hierarchical zeolites have been prepared by employing hard/soft templates or by post-treatment via steaming, leaching, or etching to improve the internal diffusion efficiency of zeolites [11–14]. In addition, other strategies including reducing zeolites crystal size into the nanometer scale and transforming their structure from conventional 3D to 2D architectures were developed to solve the diffusion problem. For example, MFI 2D-zeolite nanosheets with shortened diffusion path along the straight channel (b-axis) exhibit remarkable catalytic performance in chemical industrial reactions and superior separation ability in membrane applications [15–18]. Specially, it can be predicted that the 2D-hierarchical MFI zeolite nanosheets are able to integrate the properties of hierarchical zeolites and zeolite nanosheets.",
          "So far, great efforts based on top-down and bottom-up synthesis strategies have been paid to the synthesis of zeolite nanosheets [19–22]. The top-down method usually requires a multi-step approach for the exfoliation of layered zeolite precursors by post-synthesis treatment, such as ultrasound. Alternatively, the bottom-up strategy adopts templated crystallization from unique organic structural directing agents (OSDAs) (e.g., C22-6-6 [22], diquat-C5 cations [16]), and additive-assisted synthesis (e.g., fluorine-containing inorganic acids/salts [15,23], urea [24], PHMB [25,26]) to prepare zeolite nanosheets with adjustable thickness along the b-axis. In summary, most reported strategies for the synthesis of zeolite nanosheets need expensive organic template agents or environmentally harmful additives, resulting in complex preparation processes and time-consuming, which seriously limits their practical industrial applications. What is worse, structural collapse is usually inevitable during post treatment, causing a high level of framework defects and low crystallinity. Importantly, the facile synthesis and regulation on the aspect ratio of high-quality hierarchical MFI zeolite nanosheets remains a big challenge.",
          "Recently, the particular precursor species for zeolite crystallization have drawn much attention owing to its primary role in the formation of zeolite structure [27–31]. For instance, Yu et al. prepared protozeolites as particular precursor species and succeeded in the synthesis of single-crystalline hierarchical nanozeolites as well as zeolite nanosheets [27–29]. Besides, Tang et al. extracted uniform precursor nuclei (called as subcrystals) from the synthetic solution of silicalite-1 zeolite during nucleation period, and demonstrated a unitary oriented aggregation of these subcrystals to form zeolite nanosheet [30,31]. These findings indicate that the particular precursor species strongly affect the crystal growth, morphology and microstructure of zeolites. Notably, most of the reported synthesis methods employed tetraethylorthosilicate (TEOS) as raw material to prepare the precursor species, and after its complete hydrolysis, the evaporation of water and ethanol had to be carefully controlled. Besides, after hydrothermal synthesis of the precursor species (e.g., protozeolites and subcrystals), multi-step treatment was followed by washing, centrifugation or dialysis procedure, which is time-consuming, costly and low-yield. Additionally, it is well known that the crystallization process of zeolite is an intricate and multifaceted process, posing difficulties on the kinetic regulation [27]. Consequently, the controllable regulation on the morphology (e.g., aspect ratio: (Lc + La )/Lb ) and microstructure (e.g., mesopores) of zeolite nanosheets have been rarely investigated although it is of importance to provide deep insights into the growth mechanism of zeolite crystals.",
          "In our previous work of MFI zeolite nanocrystal synthesis, low-cost solid silica gel was mixed with the OSDA solution to form a semi-solid-like gel by simply mixing and grinding, and a large number of active species were produced through a short time of heating treatment at low temperature [32]. Herein, the nucleated amorphous silicon precursors (NASPs) were prepared by a similar method [32], and then the NASPs were crystallized into single-crystalline 2D-hierarchical MFI zeolite nanosheets (HNSs) under the assistance of the low cost, non-toxic amino acid rather than environmentally harmful fluorine-containing additives. Namely, a facile amino acid assisted constructing of HNSs via decoupling nucleation-crystallization method was demonstrated. By using the above synthetic strategy, the controllable regulation of the morphology and the hierarchical microstructure in the HNSs was achieved by a simple control in the preparation of the NASPs and an addition of amino acid. Importantly, the HNSs show tunable mesopores, high crystallinity, less defects as well as high hydrothermal stability. Finally, the adsorption capability of the hierarchical zeolite nanosheets for the dye adsorption was investigated. This work provides a rapid, facile, low cost, and environmentally friendly method to synthesize HNSs, which is suitable for large-scale industrial production."
        ]
      },
      {
        "section_name": "Materials",
        "content": [
          "Solid silica was purchased from Beijing Boyu Gaoke New Material Technology Co., Ltd. Tetrapropylammonium hydroxide (TPAOH, 25 wt%), sodium hydroxide (NaOH, ≥ 96 %), tetraethylorthosilicate (TEOS, 98 %) were purchased from Sinopharm Chemical Reagent Co., Ltd. Lysine was purchased from Shanghai Macklin Bio-Chem Technology Co., Ltd. Rhodamine B (RhB) was purchased from Shanghai Aladdin Bio-Chem Technology Co., Ltd. All materials were used without further purification."
        ]
      },
      {
        "section_name": "Synthesis of nucleated amorphous silicon precursors (NASPs)",
        "content": [
          "In a typical run of NASPs P-50(12), 0.50 g solid silica, 0.949 g TPAOH aqueous solution (25 wt%) and 0.0435 g NaOH (the molar ratio of SiO2: NaOH: TPAOH: H2O = 1: 0.13: 0.14: 4.76) were added into a mortar, respectively, and ground for 5 min at room temperature to obtain the semi-solid-like powder. Then the synthetic powder was transferred to a 15 mL Teflon-lined stainless steel autoclave and heated at low temperature (e.g., 50 °C) for a certain time (e.g., 12 h). The NASPs were simply prepared without further treatment. The as-prepared NASPs are denoted as P-T(t), where T and t represent the heating temperature and time, respectively."
        ]
      },
      {
        "section_name": "Synthesis of 2D-hierarchical MFI zeolite nanosheets (HNSs)",
        "content": [
          "The 2D-hierarchical MFI zeolite nanosheets (HNSs) were prepared through amino acid assisted conversion of NASPs via a decoupling nucleation-crystallization method. In a typical run of HNS-L0.5, the as-synthesized NASPs (e.g., P-50(12)) were dispersed in lysine aqueous solution to form a homogeneous solution (molar composition of synthesis mixture: 1 SiO2: 0.13 NaOH: 0.14 TPAOH: x lysine: 50 H2O, where x , represents the stoichiometric number of lysine). The mixture was stirred for 30 min, and then transferred to a 50 mL Teflon-lined stainless steel autoclave and heated at 160 °C for 72 h. The as-synthesized samples were dispersed in distilled water and centrifuged by high-speed centrifugation (13,000 rpm., 10 min) for several times, and then dried at 60 °C in the oven overnight, followed by calcination at 550 °C for 6 h. The as-prepared samples are denoted as HNS-L x , where L represents the lysine assisted approach, and x represents the lysine/SiO2 ratio. The zeolite nanosheets grown from the NASPs P-50(12) in the synthesis mixture 1 SiO2: 0.13 NaOH: 0.14 TPAOH: 0.5 lysine: 50 H2O under dynamic condition (160 °C 72 h, 30 rpm) are denoted as HNS-L0.5-D."
        ]
      },
      {
        "section_name": "Synthesis of conventional MFI zeolites (CS-1)",
        "content": [
          "The conventional coffin-shaped silicalite-1 (MFI) zeolites were synthesized according to a previously reported method [33]. TEOS was added in the TPAOH aqueous solution drop by drop. The mixture was aged at ambient temperature for 4 h to form a clear solution with the molar composition of TEOS: TPAOH: H2O = 1: 0.32: 165. The synthesis solution was transferred into a Teflon-lined stainless steel autoclave, which was sealed and placed in an oven (175 °C) and kept rotating at 30 rpm for 2 h. After crystallization, washing and calcination, the obtained sample was designated as CS-1."
        ]
      },
      {
        "section_name": "Characterization",
        "content": [
          "The crystalline phase of the MFI zeolites was determined by X-ray powder diffraction (XRD) using a Bruker diffractometer (30 kV, 30 mA) with Cu Kα radiation (λ = 1.5418 Å). The crystal size and morphology were observed by Hitachi SU8010 scanning electron microscope (SEM), transmission electron microscopy (TEM) and high resolution TEM (HRTEM) with accelerating voltages of 200 kV using a Tecnai G2 F20 and a Talos F200X (FEI) electron microscope. Nitrogen adsorption/desorption measurements were carried out on an AUTOSORB-IQ2-MP analyzer (Quantachrome, USA) at −196 °C after the samples were degassed at 180 °C under vacuum. Raman spectra were recorded on a Jobin–Yvon T64000 triple-stage spectrograph (spectral resolution: 2 cm−1, laser line: 532 nm). Infrared (IR) spectra of the samples were measured on a PerkinElmer spectrum 430 FT-IR spectrometer. Thermogravimetric (TG) analysis was carried out on a TGA Q500 analyzer in air (heating rate: 10 °C min−1). 29Si solid MAS NMR spectra were recorded on a Varian Infinity Plus 400 spectrometer."
        ]
      },
      {
        "section_name": "Calculation",
        "content": [
          "Density functional theory (DFT) calculation was used to investigate the behavior of atoms in molecular level. The geometry optimization, molecular orbitals and molecular electrostatic potential (MEP) were performed at the DFT B3LYP/6-31G* level of theory with Gaussian 09 program."
        ]
      },
      {
        "section_name": "Adsorption experiments",
        "content": [
          "The 0.01 g adsorbent (HNS-L0.5 and CS-1) was selected and dispersed in 40 mL RhB aqueous solution (10 − 80 mg L–1). The mixture was stirred at room temperature. After each experiment, a portion of the dispersed sample was taken and centrifuged for determination of the concentration of dye by UV − Vis spectrometer at the wavelength of 554 nm, and the concentration was calculated using the standard curve of RhB.",
          "The adsorption capacity was calculated using Eq. (1). (1) q e = ( C 0 - C e ) × V m where C0 and Ce are the initial and equilibrium concentrations of RhB (mg L–1), V is the volume of RhB solution (L), m is the mass of adsorbent (g), and qe is the equilibrium adsorption capacity (mg g−1).",
          "Langmuir and Freundlich isotherms are usually used to predict the equilibrium parameters of dye adsorption, which are represented by Eq. (2) and Eq. (3), respectively. (2) C e q e = C e q max + 1 q max × b (3) log q e = log k f + 1 n × log C e where qmax (mg g-1) is the maximum adsorption capacity, b (L mg−1) is a Langmuir constant, kf (L mg−1) is the Freundlich constant and 1/n is the heterogeneity factor.",
          "To evaluate the adsorption kinetics of HNS-L0.5 and CS-1 for RhB, the pseudo-first-order model and pseudo-second-order kinetic models were used to fit the experimental data, as shown in Eq. (4) and (5), respectively. (4) log q e - q t = l o g q e - k 1 × t 2.303 (5) t q e = 1 k 2 × q e 2 + 1 q e × t where qt (mg g-1) is the adsorption capacity at contact time t, k1 (min−1) and k2 (g mg-1 min−1) are the first- and second-order kinetic rate constants, respectively.",
          "The RhB-adsorbed HNS-L0.5 was calcined in air at 550 °C for 6 h to evaluate the regeneration property. In the recycling test, the 0.01 g regenerate HNS-L0.5 was dispersed in 40 mL RhB aqueous solution (20 mg L–1) for the dye adsorption."
        ]
      },
      {
        "section_name": "Controllable regulation in nucleation process",
        "content": [
          "The 2D-hierarchical MFI zeolite nanosheets were successfully synthesized via a decoupling nucleation-crystallization method, by which the evolution process could be decoupled into two steps: I): nucleation at low temperature, and II): crystallization at high temperature under the assistance of amino acid. During the synthesis process of NASPs, a semi-solid-like gel was constructed by simply mixing and grinding solid silica gel, NaOH with a TPAOH aqueous solution, followed by heating at the low temperature. It is well known that a low temperature is preferred for nucleation in zeolite synthesis. Therefore, the formation of NASPs in this work is also referred to nucleation process. The formation of the NASPs during nucleation process is crucial for the adjustment of controllable crystal aspect ratio of zeolite nanosheets. Consequently, the effects of nucleation temperature and time were investigated. The NASPs (P-T(t)) were prepared at different nucleation temperatures (30–60 °C) for different times (0, 1, 6, 9, 12 and 24 h) using the synthesis mixture of 1 SiO2: 0.13 NaOH: 0.14 TPAOH: 4.76 H2O, and the HNSs samples (HNS-PT(t)) were crystallized at 160 °C for 72 h using the synthesis mixture of 1 SiO2: 0.14 TPAOH: 0.13 NaOH: 0.5 lysine: 50 H2O. As shown in Figure S1 a, in a nucleation process-free synthesis, the 3D bulk zeolite crystals (HNS-PT(0)) were obtained, whose crystal size was close to 30 μm due to less crystal nuclei in the synthesis mixture. Remarkably, only prolonging the nucleation time to 1 h, the obtained sample HNS-P50(1) shows sharply decreased particle size of 5.0 μm × 1.0 μm × 200 nm ( Figure S1 b). Furthermore, SEM images in Fig. 1 a-d show that all the zeolite samples grown from the NASPs (P-50(t = 6–24 h)) exhibit a well-defined 2D nanosheet-like morphology. XRD patterns (Fig. 1 e) of the samples show typical characteristic peaks of the MFI structure and the high crystallinity of zeolite materials. Fig. 1 f and Table 1 depict the crystal size along different axis of the MFI 2D-nanosheets versus the nucleation time. The result indicates that the formation of the NASPs in the nucleation process is important for the synthesis of 2D-MFI zeolites. And the crystal size of the MFI nanosheets is significantly reduced with the prolonged duration of nucleation. For example, prolonging the nucleation time from 6 h to 24 h (50 °C), the length along the c-axis of zeolites gradually decreases from 1.5 to 0.4 μm, in the same time the thickness along the b-axis decreases from 120 to 50 nm. Meanwhile, the (Lc + La )/Lb spirally decreases from 30.0 to 12.0 as the nucleation time increases from 1 to 24 h (50 °C). It follows the same trend in the case that the NASPs were prepared at lower temperature (30 and 40 °C) (Table 1, Figures S2 and S3 ). Note that a higher nucleation temperature (e.g., 60 °C) with a shorter nucleation time (6 h) could lead to the formation of 2D-zeolites."
        ]
      },
      {
        "section_name": "Bifunctional effects of amino acid on crystallization process",
        "content": [
          "Furthermore, the changes of mesopore volume in HNSs obtained under different lysine/SiO2 ratios were studied by N2 adsorption–desorption isotherm ( Figure S7 , Table 2 , Fig. 2 c). The capillary condensation in the high pressure (P/P0 = 0.90–1.0) region in the nitrogen adsorption/desorption analysis demonstrates mesopores [34,35]. Note that the HNS-L0 zeolites show a mesoporous volume value of 0.05 cm3 g−1, which is much lower than that of HNS-L x (x > 0.3). Interestingly, the mesoporous volume follows a volcano shape with the lysine/SiO2 ratio and reaches the summit at lysine/SiO2 ratio = 0.5 with the highest mesoporous volume value of 0.17 cm3 g−1. Importantly, all the samples exhibit large BET surface area (>400 m2 g-1) and large micropore volume (0.16–0.18 cm3 g−1), demonstrating the highly crystalline MFI-type zeolites. It is consistent with the high intensity observed in their XRD ( Figure S8 ). Usually, the microporous crystalline framework of the hierarchical zeolites is damaged, leaving a large number of defective sites and/or amorphous regions formed in zeolites and exhibiting poor stability under (hydro)thermal conditions [28,29]. As shown in Fig. 2 d, it is concluded that the HNSs with tunable mesoporous and high crystallinity have been synthesized successfully in this work. All in all, lysine plays an important role in the oriented aggregation of NASPs to form 2D-zeolite nanosheets as well as the in-situ formation of tunable mesopores in MFI zeolites. Notably, the aspect ratios and mesopore volumes of MFI zeolite nanosheets could be modulated through deliberately tuning the molar content of lysine in the synthesis mixture.",
          "Based on above results, it could be concluded that the successful synthesis of 2D-MFI zeolites is dependent on the decoupling nucleation-crystallization method, resulting from the synergy of a low temperature nucleation process and a lysine-assisted crystallization approach. And the representative HNSs (HNS-L0.5) were synthesized via amino acid assisted conversion through NASPs (P-50(12)) using the synthesis mixture of 1 SiO2: 0.14 TPAOH: 0.13 NaOH: 0.5 lysine: 50 H2O. The TEM image in Fig. 2 e shows the plate-like morphology of the HNS-L0.5. In addition, the in-situ formation of mesoporous (yellow circles) could be clearly observed in HNS-L0.5 (Fig. 2 e, f). Besides, the high-magnification TEM image reveals the well-defined lattice fringes (Fig. 2 g), and the corresponding selected area electron diffraction (SAED) pattern (inset in Fig. 2 g) corroborates the single-crystalline nature of HNS-L0.5. The high crystallinity of the single crystalline HNS-L0.5 is also illustrated by 29Si NMR spectrum, as shown in Fig. 2 h. The 29Si MAS NMR spectrum could be divided into two peaks centered at ca. −115 and −102 ppm, respectively, which are assigned to Q4 = [Si-(OSi)4] and Q3 = [Si(OSi)3(OH)], respectively [36]. The high Q4/Q3 value (11.9) further confirms the highly crystalline and less defects properties of HNS-L0.5. Besides, the Si(OSi)3(OH) relates with the internal silanol, originated from the mesopores in HNS-L0.5."
        ]
      },
      {
        "section_name": "Investigation on the NASPs",
        "content": [
          "As mentioned, the preparation of the NASPs in the nucleation process plays an important role in regulating the morphologies of MFI zeolites. The typical synthesis mixture of 1 SiO2: 0.13 NaOH: 0.14 TPAOH: 4.76 H2O for the synthesis of NASPs was used in the last section. Herein, the effect of NaOH in the nucleation stage was further studied, keeping the crystallization conditions all the same. Figure S9 a-c shows the SEM images of the synthesized zeolite samples. All the samples exhibit MFI-type zeolite with high crystallinity according to the XRD patterns ( Figure S9 d), and corresponding crystal sizes are presented in Table S2 . In a NaOH-free synthesis, HNS-N0-T0.14 shows a 3D bulk morphology ( Figure S9 a). When the TPAOH/SiO2 ratio increases to 0.27, HNS-N0-T0.27 exhibits reduced crystal size than HNS-N0-T0.14 and shows plate-like shape. This result indicates that a high alkalinity (OH–) is beneficial for nucleation, which reduces the crystal size of zeolites. However, the crystal size of HNS-L0.5 (=HNS-N0.13-T0.14) is much lower than HNS-N0-T0.27 although the alkalinity is similar, demonstrating that Na+ facilitates the rate of nucleation in the NASPs synthesis. It is confirmed by the fact that HNS-NaCl0.13-T0.27 exhibits reduced crystal size along all directions than that of HNS-N0-T0.27 ( Table S2 ). Therefore, the addition of NaOH can not only reduce the amount of TPAOH, but also promote nucleation in the nucleation process.",
          "To investigate the evolution process during the nucleation period, samples (P-50(t)) nucleated at 50 °C with different periods were characterized in detail (Fig. 3 ). Amorphous nanoparticles with irregular morphology could be observed from TEM images of P-50(t = 6–24 h) and no obvious subcrystals with uniform lattice structure were found in P-50(t = 6–12 h) (Fig. 3 a-c). XRD patterns probe the amorphous phase during the nucleation process (Fig. 3 f). Importantly, the Raman and FT-IR spectra reveal the presence of secondary building units (SBUs). As shown in Fig. 3 g, the Raman bands associated with the characteristic vibrations of the MFI zeolite framework (310 cm−1 & 335 cm−1 for single 6 MR, 375 cm−1 for 5 MR and 475 cm−1 & 516 cm−1 for 4 MR units in the crystal phase) appear in Raman spectra [37,38]. Additionally, the intensity of band at 550 cm−1 assigned to 5 MR of MFI framework in FT-IR spectra enhance with the increase of nucleation time (Fig. 3 h) [15,39]. Based on above analysis, NASPs could be regarded as a mixture of amorphous silica species (ASs) and SBUs or nuclei species, which is nucleated amorphous precursors of zeolite for initiating zeolite crystallization.",
          "Notably, subcrystals (∼3 nm) could be observed from the TEM images of P-50(24) (Fig. 3 d, e), indicating more nuclei produced in this period. However, the length dimension of the zeolite nanosheets grown from P-50(24) has significantly decreased (Table 1). This result indicates that the concentration of the SBUs or nuclei in NASPs significantly affects zeolite morphology. Then the effects of the concentration of the SBUs or nuclei in NASPs were investigated by adjusting the water content in the synthesis mixture (1 SiO2: 0.13 NaOH: 0.14 TPAOH: 0.5 lysine: y H2O (y = 15, 30, 50, 100, 200). As shown in Figures S10 & S11, Table S3 , when the H2O/SiO2 ratio changes from 15 to 200, the aspect ratio ((Lc + La )/Lb ) of the zeolite nanosheet (HNS-Hy) increases from 10.7 to 24.2. Notably, HNS-Hy samples show similar lengths along both a- and b-axis directions (300 nm along the a-axis and 70 nm along the b-axis), but quite different lengths along the c-axis direction (ca. 500, 600, 900, 1000 and 1200 nm, respectively). The high aspect ratio demonstrates that the attachment of the NASPs along the c-axis direction is more energetically favorable. Under high nuclei concentrations (the NASPs formed at higher nucleation temperature and longer nucleation time (e.g., 50 °C for 24 h, 60 °C for 6 h), lower water content in the synthesis mixture (e.g., H2O/SiO2 = 15)), the NASPs interact in close proximity, and thus the particle attachment event is accelerated, which leads to a rapid formation of a large amount of small-sized nanosheet intermediates at the initial growth stage. As a result, fewer ASs are left for nourishing the growth along the c-axis direction, leading to a lower aspect ratio. In contrast, at low NASPs concentrations, the collision probability of NASPs decreases, thereby reducing the particle attachment, resulting in the formation of relatively fewer nanosheets intermediates in the initial stage. Therefore, sufficient ASs are left for the growth along the c-axis direction."
        ]
      },
      {
        "section_name": "Formation mechanism of the mesopores in HNSs",
        "content": [
          "Additionally, the formation of mesopores in HNSs has been further investigated. Firstly, the lowest unoccupied molecular orbital (LUMO) and molecular electrostatic potential map (MEP) of lysine were calculated based on the DFT method, as shown in Fig. 4 a. The distributions of LUMO are mainly centered carboxyl groups, and the positive area also focuses on carboxyl groups derived from MEP analysis. It means that carboxyl groups are the most susceptible area for nucleophilic attacks with anionic silicate species, responsible for the formation of mesopores in zeolite nanosheets [40]. Moreover, the results from N2 adsorption–desorption, FT-IR spectra and TG measurements for the uncalcined HNS-L0.5 zeolites (Fig. 4 b-d) imply that there are two kinds of mesopores in hierarchical zeolite nanosheets: one is attributed to the crystal defects resulting from the nucleophilic attack of lysine during the oriented attachment of NASPs, and the other is resulted from the lysine embedded in zeolites. As shown in Figure S12 a, b and Table S4 , the washed HNS-L0.5 without calcination exhibits defective mesopore volume of 0.08 cm3 g−1, and the mesoporous structure centering at about 2.9, 4.5 and 9.4 nm as observed in Figure S12 b. Notably, the HNS-L0.5 after calcination exhibits an improved mesopore volume of 0.17 cm3 g−1. Besides, the intensity centering at above 4.0 nm decreases ( Figure S12 d), indicating abundant small mesopores (<4 nm) appear after calcination. The result confirms the existence of secondary mesoporous structures attributed to the filling role of the lysine template agents. Moreover, the band related to C = O proves the existence of lysine in uncalcined HNS-L0.5 zeolites (Fig. 4 b), and the elemental analysis ( Table S5 ) reveals that lysine molecules exist in the HNS-L0.5 zeolites. The above-described analyses provide valuable insights into the induction effect of lysine to form the mesoporous structures, in which the complexation occurs between lysine and silicon species through the H-bonding [13]. As displayed in Fig. 4 c, HNS-L0 shows a constant mass loss from 50 °C to 500 °C, two exothermic DTG peaks (centered at 380 °C and 445 °C) are observed in Fig. 4 d, which are attributed to the decomposition of TPA+ in silicate frameworks. HNS-L0.5 exhibits obvious mass loss from 350 °C to 500 °C in Fig. 4 c, which results from the decomposition of TPA+ and lysine. Notably, the peak positions of the exothermic peaks of HNS-L0.5 shift toward higher temperature in comparison with HNS-L0 (Fig. 4 d). Compared with the TG result of lysine (Fig. 4 c), the exothermic DTG peak at 550 °C could be related with the decomposition of lysine. Above results provide additional evidence of the embeddedness of the lysine in the HNSs again."
        ]
      },
      {
        "section_name": "Growth mechanism of the HNSs",
        "content": [
          "Furthermore, the intermediates of HNS-L0.5 zeolite nanosheets at different crystallization times were investigated by TEM to further elucidate the crystallization process. Herein, the samples obtained at different crystallization temperatures and times are named as HNS-L0.5-T2(t2), in which T2 and t2 represent crystallization temperature and time, respectively. Note that, in the initial crystallization stage, an appreciable number of nanosheets (240 nm × 160 nm × 30 nm) are scattered among the high concentration of NASPs in HNS-L0.5–160(1) ( Figure S13 ) although the XRD pattern shows that HNS-L0.5–160(1) is amorphous ( Figure S14 a). Based on the intensity of the XRD peaks at 23.0°, 23.3°, 23.7°, 23.9° and 24.3°, the relative crystallinity of the sample was calculated (the crystallinity of HNS-L0.5–160(72) was set as 100 %). Rapidly, the zeolite nanosheets are formed with increased zeolite crystallinity after crystallization for only 2 h (relative crystallinity: 86 %, Figure S14 b; crystal size: 0.70 μm × 0.3 μm × 60 nm, Table S6 ), indicating a very fast kinetic attachment of NASPs. However, the fast crystallization process at 160 °C makes it difficult to illustrate the formation mechanism of HNSs. Therefore, HNS-L0.5–120(t2) samples are expected to provide more details during a slowed evolution process. As shown in Table S6 , for the crystallization time of 4 h, the decrease of the crystallization temperature from 160 to 120 °C resulted in a decrease in the crystal size in c-axis from 0.75 to 0.38 μm, while the length along a-axis only decreased from 0.30 to 0.26 μm and the length along the b-axis did not show obvious change. Namely, the crystallization temperature has no significant impact on the b-axis thickness. As anticipated, the precursor gel rapidly condenses and forms high short-range ordering amorphous species in the early-stage, where the subcrystals are encapsulated (Fig. 5 a, b). More specifically, the corresponding HRTEM image shows that the intermediates HNS-L0.5–120(t2) (t2 = 1, 2) are composed of ∼ 3 nm crystal domains and exhibit the poor lattice fringes ( Figure S15 ). Moreover, Fast Fourier transform (FFT) analysis gives sparse diffraction spots, and inverse Fast Fourier Transform (iFFT) images of HRTEM image index to the (1000) crystal planes of MFI zeolite ( Figure S15 ). As crystallization proceeds to 3 h, the nanosheet-like zeolites with irregular and rough edges are formed, and amorphous − crystalline interfaces are observed (Fig. 5 c, d). It is inferred that ASs directly and orientally attach to the crystalline subcrystal surfaces with the generation of amorphous − crystalline interfaces, followed by interface elimination and structural evolution into single crystalline phase. Finally, after hydrothermal treatment of 4 h (Fig. 5 e, f), the HNS-L0.5–120(4) exhibits regular hexagonal prism morphology with uniform particle size and high crystallinity ( Figure S16 ), demonstrating the highly complete structural evolution.",
          "Previous study demonstrates that the (010) surface in MFI zeolites is the most energetically favorable orientation among the three orientations during the additive-assisted synthesis [20]. Generally speaking, the preferred adsorption of the additives on the (010) surface can suppress the growth of MFI crystals along the b-orientation, leading to a nanosheet morphology. Therefore, the adsorption effect of lysine is responsible for the growth of zeolite nanosheets. To further illustrate the preferred adsorption effect of lysine, the zeolite nanosheets grown from the P-50(12) in the synthesis mixture 1 SiO2: 0.13 NaOH: 0.14 TPAOH: 0.5 lysine: 50 H2O under dynamic condition (160 °C 72 h, 30 rpm) were prepared, giving rise to the formation of HNS-L0.5-D ( Figure S17 ). Compared with HNS-L0.5, HNS-L0.5-D displayed a reduced particle size (700 nm × 300 nm × 90 nm) with a thicker length along b-axis, i.e., (Lc + La )/Lb decreased significantly, whose morphology was similar with HNS-L0.4, indicating that the dynamic condition weakens the preferred adsorption effect of lysine. This result further reveals the critical adsorption effect of lysine on the kinetic regulation of zeolite growth. Additionally, the adsorption effect for the formation of zeolite nanosheets is not only specific to lysine but also works with other types of amino acids, e.g. glycine ( Figure S18 )."
        ]
      },
      {
        "section_name": "Discussions",
        "content": [
          "Taking the above results into consideration, Fig. 5 g illustrates the proposed growth mechanism of the single-crystalline HNSs through amino acid-assisted conversion of NASPs via a decoupling nucleation-crystallization method. The successful synthesis depends on two crucial factors including the facile fabrication of the NASPs and the lysine-assisted crystallization approach. That is, the evolution process could be decoupled into two steps: I): nucleation at low temperature and II): crystal growth at high temperature. Firstly, the NASPs, a mixture of SBUs, crystal nuclei and amorphous TPA+-silicate species, are formed after the low-temperature nucleation process. In this stage, a broad synthesis window is achievable, e.g., nucleation temperature: 30–60 °C accompanied with nucleation time: 6–48 h. In the subsequent crystallization period after the introduction of lysine aqueous solution, crystal nuclei grow into nanocrystals, and then rapid oriented attachment of the ASs to nanocrystals takes place through a nonclassical crystallization route due to the preferred adsorption effect of lysine on growth kinetics [41]. After coalescence in ripening process, the crystal shape evolves from irregular morphology into hexagonal prism, thus the single-crystalline HNSs are successfully synthesized. Specially, the crystal defects arising from the nucleophilic attacks of lysine evolve into partial mesopores during the oriented attachment of NASPs [42,43], and the removal of the lysine embedded in the nanosheets induce to additional mesopores. Based on the mass ratio of calcined zeolite to the raw material (solid silica), the calculated yield of the synthesized HNS-L0.5 was above 95 %. Overall, the successful synthetic route could provide a general strategy for the formation of single-crystalline HNSs."
        ]
      },
      {
        "section_name": "Adsorption performance",
        "content": [
