Repository: Iwanap1/Zeolite_TDM

# Zeolite_TDM

Work done for PhD project leading up to ESA. demonstration.ipynb goes through example workflow with JSON and XML files, however the main pipeline uses MongoDB. To use, create a .env file in root directory and enter your Elsevier API key under variable "ELSEVIER" and enter MongoDB URI under "MONGO" (optional, you can just use the JSON versions).

No data from papers is included in this repo to avoid risking copyright infringement

Corpus acquisition and Paragraph classification run fine on a CPU (16 GB), however cuda is necessary for the rest. 

LLMs need downloading seperately, be wary of this taking up a lot of space

File: data/manual_extraction.json (part 12 of 15)
[
                        "end_form": "H",
                        "gas": "air",
                        "gas_flow": "100 ml min-1",
                        "heat_rate": "2 C min-1",
                        "temperature": "550 C",
                        "time": "6 h"
                    }
                ]
            },
            {
                "name": "FL20D",
                "morphological_description": "",
                "zeolite_source": {
                    "source": "hydrothermal crystallization",
                    "did_step": "true",
                    "components": "colloidal silica (40%) | sodium aluminate (54.5% Al2O3 and 43.4% Na2O) | ethylenediamine (EDA, 99%) | sodium hydroxide (98%) | Luviquat FC 550 (40%)",
                    "gel_composition": "2 Na2O: 1 Al2O3: 20 SiO2: 400 H2O: 10% NH4FER: 20% Luviquat FC 550",
                    "seed": "NH4FER (10%)",
                    "ratios": "",
                    "pH": "",
                    "pH_adjusted_with": "",
                    "temperature": "160 C",
                    "time": "24h",
                    "tumbling": ""
                },
                "post-synthesis": [
                    {
                        "process": "calcination",
                        "did_step": "true",
                        "start_form": "",
                        "end_form": "",
                        "gas": "air",
                        "gas_flow": "100 ml min-1",
                        "heat_rate": "2 C min-1",
                        "temperature": "550 C",
                        "time": "6 h"
                    },
                    {
                        "process": "solvent_etching",
                        "did_step": "true",
                        "mass_parent": "",
                        "solutes": "NaOH (0.20 M)",
                        "solvent": "(100 mL)",
                        "temperature": "80 C",
                        "time": "12 h",
                        "microwave": "not used",
                        "ultrasound": "not used",
                        "repeats": ""
                    },
                    {
                        "process": "ion_exchange",
                        "did_step": "true",
                        "initial_form": "Na",
                        "final_form": "NH4",
                        "solutes": "ammonium nitrate (0.10 M)",
                        "temperature": "65 C",
                        "time": "2 h",
                        "solvent": "(50 mL/g)",
                        "repeats": ""
                    },
                    {
                        "process": "calcination",
                        "did_step": "true",
                        "start_form": "",
                        "end_form": "",
                        "gas": "air",
                        "gas_flow": "100 ml min-1",
                        "heat_rate": "2 C min-1",
                        "temperature": "550 C",
                        "time": "6 h"
                    }
                ]
            },
            {
                "name": "FL40D",
                "morphological_description": "",
                "zeolite_source": {
                    "source": "hydrothermal crystallization",
                    "did_step": "true",
                    "components": "colloidal silica (40%) | sodium aluminate (54.5% Al2O3 and 43.4% Na2O) | ethylenediamine (EDA, 99%) | sodium hydroxide (98%) | Luviquat FC 550 (40%)",
                    "gel_composition": "2 Na2O: 1 Al2O3: 20 SiO2: 400 H2O: 10% NH4FER: 40% Luviquat FC 550",
                    "seed": "NH4FER (10%)",
                    "ratios": "",
                    "pH": "",
                    "pH_adjusted_with": "",
                    "temperature": "160 C",
                    "time": "24h",
                    "tumbling": ""
                },
                "post-synthesis": [
                    {
                        "process": "calcination",
                        "did_step": "true",
                        "start_form": "",
                        "end_form": "",
                        "gas": "air",
                        "gas_flow": "100 ml min-1",
                        "heat_rate": "2 C min-1",
                        "temperature": "550 C",
                        "time": "6 h"
                    },
                    {
                        "process": "solvent_etching",
                        "did_step": "true",
                        "mass_parent": "",
                        "solutes": "NaOH (0.20 M)",
                        "solvent": "(100 mL)",
                        "temperature": "80 C",
                        "time": "12 h",
                        "microwave": "not used",
                        "ultrasound": "not used",
                        "repeats": ""
                    },
                    {
                        "process": "ion_exchange",
                        "did_step": "true",
                        "initial_form": "Na",
                        "final_form": "NH4",
                        "solutes": "ammonium nitrate (0.10 M)",
                        "temperature": "65 C",
                        "time": "2 h",
                        "solvent": "(50 mL/g)",
                        "repeats": ""
                    },
                    {
                        "process": "calcination",
                        "did_step": "true",
                        "start_form": "",
                        "end_form": "",
                        "gas": "air",
                        "gas_flow": "100 ml min-1",
                        "heat_rate": "2 C min-1",
                        "temperature": "550 C",
                        "time": "6 h"
                    }
                ]
            },
            {
                "name": "FL60D",
                "morphological_description": "",
                "zeolite_source": {
                    "source": "hydrothermal crystallization",
                    "did_step": "true",
                    "components": "colloidal silica (40%) | sodium aluminate (54.5% Al2O3 and 43.4% Na2O) | ethylenediamine (EDA, 99%) | sodium hydroxide (98%) | Luviquat FC 550 (40%)",
                    "gel_composition": "2 Na2O: 1 Al2O3: 20 SiO2: 400 H2O: 10% NH4FER: 60% Luviquat FC 550",
                    "seed": "NH4FER (10%)",
                    "ratios": "",
                    "pH": "",
                    "pH_adjusted_with": "",
                    "temperature": "160 C",
                    "time": "24h",
                    "tumbling": ""
                },
                "post-synthesis": [
                    {
                        "process": "calcination",
                        "did_step": "true",
                        "start_form": "",
                        "end_form": "",
                        "gas": "air",
                        "gas_flow": "100 ml min-1",
                        "heat_rate": "2 C min-1",
                        "temperature": "550 C",
                        "time": "6 h"
                    },
                    {
                        "process": "solvent_etching",
                        "did_step": "true",
                        "mass_parent": "",
                        "solutes": "NaOH (0.20 M)",
                        "solvent": "(100 mL)",
                        "temperature": "80 C",
                        "time": "12 h",
                        "microwave": "not used",
                        "ultrasound": "not used",
                        "repeats": ""
                    },
                    {
                        "process": "ion_exchange",
                        "did_step": "true",
                        "initial_form": "Na",
                        "final_form": "NH4",
                        "solutes": "ammonium nitrate (0.10 M)",
                        "temperature": "65 C",
                        "time": "2 h",
                        "solvent": "(50 mL/g)",
                        "repeats": ""
                    },
                    {
                        "process": "calcination",
                        "did_step": "true",
                        "start_form": "",
                        "end_form": "",
                        "gas": "air",
                        "gas_flow": "100 ml min-1",
                        "heat_rate": "2 C min-1",
                        "temperature": "550 C",
                        "time": "6 h"
                    }
                ]
            }
        ]
    },
    {
        "doi": "10.1016/j.fuel.2022.124699",
        "text": "<header>Synthesis and characterization of the hierarchical HZSM-5 by alkali treatment<text>The HZSM-5 (Si/Al ratio = 25) was obtained from Nankai University Catalyst Co., Ltd. in China. The hierarchical HZSM-5 was prepared by the desilication approach using NaOH solution according to the previous literature reports [42,43]. First, calcination of the HZSM-5 was performed in muffle furnace at 550 C for 6 h to obtain the protonic form of ZSM-5. Then, the calcined zeolite was treated by the NaOH solutions with varying concentrations of 0.1, 0.3, 0.5, and 0.7 M. In this step, 5 g of calcined ZSM-5 was added into 150 mL NaOH solution, and stirred at 65 C for 30 min. After that, the desilication treated ZSM-5 was washed by deionized water to neutral. At last, the desilication treated ZSM-5 was ion exchanged in aqueous 1.0 M NH4NO3 solution at 50 C for 2 h, and then dried and calcined again to obtain acidic H-form of hierarchical HZSM-5. The HZSM-5 pretreated by varying concentrations of NaOH solution was named as Z-0.1 M, Z-0.3 M, Z-0.5 M, and Z-0.7 M, respectively. The textural properties, acidity, and morphology of the raw and pretreated HZSM-5 was tested by gas sorption analyzer, NH3-TPD, and SEM/TEM. Detailed experimental process of these four analytical instruments could be observed in our previous publications [9,10].",
        "samples": [
            {
                "name": "HZSM-5",
                "morphological_description": "",
                "zeolite_source": {
                    "source": "commercial",
                    "did_step": "true",
                    "name": "HZSM-5",
                    "supplier": "Nankai University Catalyst Co., Ltd",
                    "form": "H",
                    "cbv": "",
                    "Si/Al": "25",
                    "SiO2/Al2O3": "",
                    "M": "",
                    "Si/M": ""
                },
                "post-synthesis": []
            },
            {
                "name": "Z-0.1 M",
                "morphological_description": "",
                "zeolite_source": {
                    "source": "commercial",
                    "did_step": "true",
                    "name": "HZSM-5",
                    "supplier": "Nankai University Catalyst Co., Ltd",
                    "form": "H",
                    "cbv": "",
                    "Si/Al": "25",
                    "SiO2/Al2O3": "",
                    "M": "",
                    "Si/M": ""
                },
                "post-synthesis": [
                    {
                        "process": "calcination",
                        "did_step": "true",
                        "start_form": "H",
                        "end_form": "H",
                        "gas": "",
                        "gas_flow": "",
                        "heat_rate": "",
                        "temperature": "550 C",
                        "time": "6 h"
                    },
                    {
                        "process": "solvent_etching",
                        "did_step": "true",
                        "mass_parent": "",
                        "solutes": "NaOH (0.1 M)",
                        "solvent": "(150 mL)",
                        "temperature": "65 C",
                        "time": "30 min",
                        "microwave": "not used",
                        "ultrasound": "not used",
                        "repeats": ""
                    },
                    {
                        "process": "ion_exchange",
                        "did_step": "true",
                        "initial_form": "",
                        "final_form": "NH4",
                        "solutes": "NH4NO3 (1 M)",
                        "temperature": "50 C",
                        "time": "2 h",
                        "solvent": "",
                        "repeats": ""
                    },
                    {
                        "process": "calcination",
                        "did_step": "true",
                        "start_form": "",
                        "end_form": "H",
                        "gas": "",
                        "gas_flow": "",
                        "heat_rate": "",
                        "temperature": "550 C",
                        "time": "6 h"
                    }
                ]
            },
            {
                "name": "Z-0.3 M",
                "morphological_description": "",
                "zeolite_source": {
                    "source": "commercial",
                    "did_step": "true",
                    "name": "HZSM-5",
                    "supplier": "Nankai University Catalyst Co., Ltd",
                    "form": "H",
                    "cbv": "",
                    "Si/Al": "25",
                    "SiO2/Al2O3": "",
                    "M": "",
                    "Si/M": ""
                },
                "post-synthesis": [
                    {
                        "process": "calcination",
                        "did_step": "true",
                        "start_form": "H",
                        "end_form": "H",
                        "gas": "",
                        "gas_flow": "",
                        "heat_rate": "",
                        "temperature": "550 C",
                        "time": "6 h"
                    },
                    {
                        "process": "solvent_etching",
                        "did_step": "true",
                        "mass_parent": "",
                        "solutes": "NaOH (0.3 M)",
                        "solvent": "(150 mL)",
                        "temperature": "65 C",
                        "time": "30 min",
                        "microwave": "not used",
                        "ultrasound": "not used",
                        "repeats": ""
                    },
                    {
                        "process": "ion_exchange",
                        "did_step": "true",
                        "initial_form": "",
                        "final_form": "NH4",
                        "solutes": "NH4NO3 (1 M)",
                        "temperature": "50 C",
                        "time": "2 h",
                        "solvent": "",
                        "repeats": ""
                    },
                    {
                        "process": "calcination",
                        "did_step": "true",
                        "start_form": "",
                        "end_form": "H",
                        "gas": "",
                        "gas_flow": "",
                        "heat_rate": "",
                        "temperature": "550 C",
                        "time": "6 h"
                    }
                ]
            },
            {
                "name": "Z-0.5 M",
                "morphological_description": "",
                "zeolite_source": {
                    "source": "commercial",
                    "did_step": "true",
                    "name": "HZSM-5",
                    "supplier": "Nankai University Catalyst Co., Ltd",
                    "form": "H",
                    "cbv": "",
                    "Si/Al": "25",
                    "SiO2/Al2O3": "",
                    "M": "",
                    "Si/M": ""
                },
                "post-synthesis": [
                    {
                        "process": "calcination",
                        "did_step": "true",
                        "start_form": "H",
                        "end_form": "H",
                        "gas": "",
                        "gas_flow": "",
                        "heat_rate": "",
                        "temperature": "550 C",
                        "time": "6 h"
                    },
                    {
                        "process": "solvent_etching",
                        "did_step": "true",
                        "mass_parent": "",
                        "solutes": "NaOH (0.5 M)",
                        "solvent": "(150 mL)",
                        "temperature": "65 C",
                        "time": "30 min",
                        "microwave": "not used",
                        "ultrasound": "not used",
                        "repeats": ""
                    },
                    {
                        "process": "ion_exchange",
                        "did_step": "true",
                        "initial_form": "",
                        "final_form": "NH4",
                        "solutes": "NH4NO3 (1 M)",
                        "temperature": "50 C",
                        "time": "2 h",
                        "solvent": "",
                        "repeats": ""
                    },
                    {
                        "process": "calcination",
                        "did_step": "true",
                        "start_form": "",
                        "end_form": "H",
                        "gas": "",
                        "gas_flow": "",
                        "heat_rate": "",
                        "temperature": "550 C",
                        "time": "6 h"
                    }
                ]
            },
            {
                "name": "Z-0.7 M",
                "morphological_description": "",
                "zeolite_source": {
                    "source": "commercial",
                    "did_step": "true",
                    "name": "HZSM-5",
                    "supplier": "Nankai University Catalyst Co., Ltd",
                    "form": "H",
                    "cbv": "",
                    "Si/Al": "25",
                    "SiO2/Al2O3": "",
                    "M": "",
                    "Si/M": ""
                },
                "post-synthesis": [
                    {
                        "process": "calcination",
                        "did_step": "true",
                        "start_form": "H",
                        "end_form": "H",
                        "gas": "",
                        "gas_flow": "",
                        "heat_rate": "",
                        "temperature": "550 C",
                        "time": "6 h"
                    },
                    {
                        "process": "solvent_etching",
                        "did_step": "true",
                        "mass_parent": "",
                        "solutes": "NaOH (0.7 M)",
                        "solvent": "(150 mL)",
                        "temperature": "65 C",
                        "time": "30 min",
                        "microwave": "not used",
                        "ultrasound": "not used",
                        "repeats": ""
                    },
                    {
                        "process": "ion_exchange",
                        "did_step": "true",
                        "initial_form": "",
                        "final_form": "NH4",
                        "solutes": "NH4NO3 (1 M)",
                        "temperature": "50 C",
                        "time": "2 h",
                        "solvent": "",
                        "repeats": ""
                    },
                    {
                        "process": "calcination",
                        "did_step": "true",
                        "start_form": "",
                        "end_form": "H",
                        "gas": "",
                        "gas_flow": "",
                        "heat_rate": "",
                        "temperature": "550 C",
                        "time": "6 h"
                    }
                ]
            }
        ]
    },
    {
        "doi": "10.1016/j.fuel.2022.125021",
        "text": "Tetraethoxysilane (TEOS, 99%, Aladdin), tetrapropyl ammonium hydroxide (TPAOH, 25 wt%, Innochem), tetraammineplatinum nitrate (Pt(NH3)4(NO3)2, 99%, Alfa Aesar), aluminum nitrate nonahydrate (Al(NO3)3\u00b79H2O, 99%, ACROS), ammonia water (NH3\u00b7H2O, 25\u201328%, Aladdin), phenanthrene (97%, TCI) and decalin (99%, Macklin) were used as obtained. Commercial ZSM-5 (CZ) zeolite was received from Nankai University Catalyst Plant. A Milli-Q water (18.2 M\u03a9\u00b7cm) was employed in all the experiments. <header>Catalysts synthesis<text>Hollow silicalite-1 (HS) and hollow ZSM-5 (HZ) zeolites were prepared by utilizing a post alkali treatment method [39,40]. Usually, 22.5 g of TEOS, 34.8 g of TPAOH and 49.0 g of H2O were blended in a flask and then stirred at 35 C overnight. Next, the mixture with a molar composition of 1 SiO2: 0.4 TPAOH: 35 H2O: 4 EtOH was transferred to a 150 mL of Teflon-lined steel autoclave and held at 170 C in a stove for 72 h. Subsequently, the product was collected by centrifugation, washed with H2O, dried at 120 C overnight, and roasted at 550 C for 8 h in a muffle. The sample obtained was marked as S-1. For the synthesis of HZ, 4.5 g of S-1 and 1.4 g of Al(NO3)3\u00b79H2O were dispersed in a 90 mL of TPAOH solution (0.5 M), and heated to 170 C for 24 h. After cooled to room temperature, the sample was isolated by centrifuge, washed with H2O, dried at 120 C overnight, and calcined at 550 C for 8 h in a muffle. The ultimate product was denoted as HZ zeolite. In addition, to emphasize the effect of acidity in HZ zeolite for deep hydrogenation of aromatics, the HS was also prepared by the same procedure of HZ with no addition of the Al source. Highly dispersed platinum clusters anchored on various zeolites were fabricated by means of the strong electrostatic adsorption (SEA) strategy [36]. In a typical run, the desired amount of Pt(NH3)4(NO3)2 was dissolved in 200 mL of water, then the pH was adjusted to 11.5 with NH3\u00b7H2O solution. And the zeolite support was introduced under agitating intensely. Meanwhile, the amount of added zeolite was restricted to furnish a surface loading of 5000 m2/L and the metal loading of Pt was limited to 1.0 wt%. After stirred for 2 h, the solid powders were collected by centrifugalization, dried at 80 C overnight under vacuum conditions, and calcined at 450 C for 4 h with a heating rate of 1.0 C\u00b7min-1 in static air. The resulting products were labeled as Pt/HS-SEA, Pt/HZ-SEA and Pt/CZ-SEA, respectively. For comparison, wetness impregnation (WI) method was also utilized to prepare Pt catalysts. The zeolite was immersed in a aqueous solution of Pt(NH3)4(NO3)2. Subsequently, the superfluous solvent was evaporated at 60 C in water bath. Then, the sample was further dried in an oven overnight, followed by calcination at 450 C for 4 h. Finally, the obtained catalysts were denoted as Pt/CZ-WI and Pt/HZ-WI, respectively.",
        "samples": [
            {
                "name": "CZ",
                "morphological_description": "",
                "zeolite_source": {
                    "source": "commercial",
                    "did_step": "true",
                    "name": "CZ",
                    "supplier": "Nankai University Catalyst Plant",
                    "form": "",
                    "cbv": "",
                    "Si/Al": "",
                    "SiO2/Al2O3": "",
                    "M": "",
                    "Si/M": ""
                },
                "post-synthesis": []
            },
            {
                "name": "Pt/CZ-WI",
                "morphological_description": "",
                "zeolite_source": {
                    "source": "commercial",
                    "did_step": "true",
                    "name": "CZ",
                    "supplier": "Nankai University Catalyst Plant",
                    "form": "",
                    "cbv": "",
                    "Si/Al": "",
                    "SiO2/Al2O3": "",
                    "M": "",
                    "Si/M": ""
                },
                "post-synthesis": [
                    {
                        "process": "impregnation",
                        "did_step": "true",
                        "metal": "Pt",
                        "loading": "1 wt%"
                    },
                    {
                        "process": "calcination",
                        "did_step": "true",
                        "start_form": "",
                        "end_form": "",
                        "gas": "",
                        "gas_flow": "",
                        "heat_rate": "",
                        "temperature": "450 C",
                        "time": "4 h"
                    }
                ]
            },
            {
                "name": "Pt/CZ-SEA",
                "morphological_description": "",
                "zeolite_source": {
                    "source": "commercial",
                    "did_step": "true",
                    "name": "CZ",
                    "supplier": "Nankai University Catalyst Plant",
                    "form": "",
                    "cbv": "",
                    "Si/Al": "",
                    "SiO2/Al2O3": "",
                    "M": "",
                    "Si/M": ""
                },
                "post-synthesis": [
                    {
                        "process": "impregnation",
                        "did_step": "true",
                        "metal": "Pt",
                        "loading": "1 wt%"
                    },
                    {
                        "process": "calcination",
                        "did_step": "true",
                        "start_form": "",
                        "end_form": "",
                        "gas": "air",
                        "gas_flow": "",
                        "heat_rate": "1 C min-1",
                        "temperature": "450 C",
                        "time": "4 h"
                    }
                ]
            },
            {
                "name": "HZ",
                "morphological_description": "",
                "zeolite_source": {
                    "source": "hydrothermal crystallization",
                    "did_step": "true",
                    "components": "",
                    "gel_composition": "",
                    "seed": "",
                    "ratios": "",
                    "pH": "",
                    "pH_adjusted_with": "",
                    "temperature": "",
                    "time": "",
                    "tumbling": ""
                },
                "post-synthesis": [
                    {
                        "process": "calcination",
                        "did_step": "true",
                        "start_form": "",
                        "end_form": "",
                        "gas": "",
                        "gas_flow": "",
                        "heat_rate": "",
                        "temperature": "550 C",
                        "time": "8 h"
                    },
                    {
                        "process": "solvent_etching",
                        "did_step": "true",
                        "mass_parent": "",
                        "solutes": "Al(NO3)3 (1.4 g) | TPAOH (0.5 M)",
                        "solvent": "(90 mL)",
                        "temperature": "170 C",
                        "time": "24 h",
                        "microwave": "not used",
                        "ultrasound": "not used",
                        "repeats": ""
                    },
                    {
                        "process": "calcination",
                        "did_step": "true",
                        "start_form": "",
                        "end_form": "",
                        "gas": "",
                        "gas_flow": "",
                        "heat_rate": "",
                        "temperature": "550 C",
                        "time": "8 h"
                    }
                ]
            },
            {
                "name": "HS",
                "morphological_description": "",
                "zeolite_source": {
                    "source": "hydrothermal crystallization",
                    "did_step": "true",
                    "components": "",
                    "gel_composition": "",
                    "seed": "",
                    "ratios": "",
                    "pH": "",
                    "pH_adjusted_with": "",
                    "temperature": "",
                    "time": "",
                    "tumbling": ""
                },
                "post-synthesis": [
                    {
                        "process": "calcination",
                        "did_step": "true",
                        "start_form": "",
                        "end_form": "",
                        "gas": "",
                        "gas_flow": "",
                        "heat_rate": "",
                        "temperature": "550 C",
                        "time": "8 h"
                    },
                    {
                        "process": "solvent_etching",
                        "did_step": "true",
                        "mass_parent": "",
                        "solutes": "TPAOH (0.5 M)",
                        "solvent": "(90 mL)",
                        "temperature": "170 C",
                        "time": "24 h",
                        "microwave": "not used",
                        "ultrasound": "not used",
                        "repeats": ""
                    },
                    {
                        "process": "calcination",
                        "did_step": "true",
                        "start_form": "",
                        "end_form": "",
                        "gas": "",
                        "gas_flow": "",
                        "heat_rate": "",
                        "temperature": "550 C",
                        "time": "8 h"
                    }
                ]
            },
            {
                "name": "Pt/HZ-SEA",
                "morphological_description": "",
                "zeolite_source": {
                    "source": "hydrothermal crystallization",
                    "did_step": "true",
                    "components": "",
                    "gel_composition": "",
                    "seed": "",
                    "ratios": "",
                    "pH": "",
                    "pH_adjusted_with": "",
                    "temperature": "",
                    "time": "",
                    "tumbling": ""
                },
                "post-synthesis": [
                    {
                        "process": "calcination",
                        "did_step": "true",
                        "start_form": "",
                        "end_form": "",
                        "gas": "",
                        "gas_flow": "",
                        "heat_rate": "",
                        "temperature": "550 C",
                        "time": "8 h"
                    },
                    {
                        "process": "solvent_etching",
                        "did_step": "true",
                        "mass_parent": "",
                        "solutes": "Al(NO3)3 (1.4 g) | TPAOH (0.5 M)",
                        "solvent": "(90 mL)",
                        "temperature": "170 C",
                        "time": "24 h",
                        "microwave": "not used",
                        "ultrasound": "not used",
                        "repeats": ""
                    },
                    {
                        "process": "calcination",
                        "did_step": "true",
                        "start_form": "",
                        "end_form": "",
                        "gas": "",
                        "gas_flow": "",
                        "heat_rate": "",
                        "temperature": "550 C",
                        "time": "8 h"
                    },
                    {
                        "process": "impregnation",
                        "did_step": "true",
                        "metal": "Pt",
                        "loading": "1 wt%"
                    },
                    {
                        "process": "calcination",
                        "did_step": "true",
                        "start_form": "",
                        "end_form": "",
                        "gas": "air",
                        "gas_flow": "",
                        "heat_rate": "1 C min-1",
                        "temperature": "450 C",
                        "time": "4 h"
                    }
                ]
            },
            {
                "name": "Pt/HS-SEA",
                "morphological_description": "",
                "zeolite_source": {
                    "source": "hydrothermal crystallization",
                    "did_step": "true",
                    "components": "",
                    "gel_composition": "",
                    "seed": "",
                    "ratios": "",
                    "pH": "",
                    "pH_adjusted_with": "",
                    "temperature": "",
                    "time": "",
                    "tumbling": ""
                },
                "post-synthesis": [
                    {
                        "process": "calcination",
                        "did_step": "true",
                        "start_form": "",
                        "end_form": "",
                        "gas": "",
                        "gas_flow": "",
                        "heat_rate": "",
                        "temperature": "550 C",
                        "time": "8 h"
                    },
                    {
                        "process": "solvent_etching",
                        "did_step": "true",
                        "mass_parent": "",
                        "solutes": "TPAOH (0.5 M)",
                        "solvent": "(90 mL)",
                        "temperature": "170 C",
                        "time": "24 h",
                        "microwave": "not used",
                        "ultrasound": "not used",
                        "repeats": ""
                    },
                    {
                        "process": "calcination",
                        "did_step": "true",
                        "start_form": "",
                        "end_form": "",
                        "gas": "",
                        "gas_flow": "",
                        "heat_rate": "",
                        "temperature": "550 C",
                        "time": "8 h"
                    },
                    {
                        "process": "impregnation",
                        "did_step": "true",
                        "metal": "Pt",
                        "loading": "1 wt%"
                    },
                    {
                        "process": "calcination",
                        "did_step": "true",
                        "start_form": "",
                        "end_form": "",
                        "gas": "air",
                        "gas_flow": "",
                        "heat_rate": "1 C min-1",
                        "temperature": "450 C",
                        "time": "4 h"
                    }
                ]
            },
            {
                "name": "Pt/HZ-WI",
                "morphological_description": "",
                "zeolite_source": {
                    "source": "hydrothermal crystallization",
                    "did_step": "true",
                    "components": "",
                    "gel_composition": "",
                    "seed": "",
                    "ratios": "",
                    "pH": "",
                    "pH_adjusted_with": "",
                    "temperature": "",
                    "time": "",
                    "tumbling": ""
                },
                "post-synthesis": [
                    {
                        "process": "calcination",
                        "did_step": "true",
                        "start_form": "",
                        "end_form": "",
                        "gas": "",
                        "gas_flow": "",
                        "heat_rate": "",
                        "temperature": "550 C",
                        "time": "8 h"
                    },
                    {
                        "process": "solvent_etching",
                        "did_step": "true",
                        "mass_parent": "",
                        "solutes": "Al(NO3)3 (1.4 g) | TPAOH (0.5 M)",
                        "solvent": "(90 mL)",
                        "temperature": "170 C",
                        "time": "24 h",
                        "microwave": "not used",
                        "ultrasound": "not used",
                        "repeats": ""
                    },
                    {
                        "process": "calcination",
                        "did_step": "true",
                        "start_form": "",
                        "end_form": "",
                        "gas": "",
                        "gas_flow": "",
                        "heat_rate": "",
                        "temperature": "550 C",
                        "time": "8 h"
                    },
                    {
                        "process": "impregnation",
                        "did_step": "true",
                        "metal": "Pt",
                        "loading": "1 wt%"
                    },
                    {
                        "process": "calcination",
                        "did_step": "true",
                        "start_form": "",
                        "end_form": "",
                        "gas": "",
                        "gas_flow": "",
                        "heat_rate": "",
                        "temperature": "450 C",
                        "time": "4 h"
                    }
                ]
            }
        ]
    },
    {
        "doi": "10.1016/j.fuel.2022.125282",
