Repository: Iwanap1/Zeolite_TDM

# Zeolite_TDM

Work done for PhD project leading up to ESA. demonstration.ipynb goes through example workflow with JSON and XML files, however the main pipeline uses MongoDB. To use, create a .env file in root directory and enter your Elsevier API key under variable "ELSEVIER" and enter MongoDB URI under "MONGO" (optional, you can just use the JSON versions).

No data from papers is included in this repo to avoid risking copyright infringement

Corpus acquisition and Paragraph classification run fine on a CPU (16 GB), however cuda is necessary for the rest. 

LLMs need downloading seperately, be wary of this taking up a lot of space

File: data/manual_extraction_raw.json (part 12 of 12)
[
            "end form": "",
            "gas": "air",
            "gas_flow": "",
            "heat_rate": "",
            "temperature": "500 C",
            "time": "4 h"
          }
        ]
      }
    ]
  },
  {
    "doi": "10.1016/j.apt.2021.03.037",
    "text": "<header>Preparation of catalysts<text>ZSM-5 was prepared in the following procedure: 2.7 g of NaOH was mixed with 25 ml of tetrapropylammonium hydroxide (TPAOH, 25%). Then a certain amount of water, aluminium isopropoxide and tetraethyl orthosilicate (TEOS) were added to the solution. Final molar ratio of Al2O3: SiO2: TPAOH: Na2O: H2O is 1:50:10:7.11:2500. The mixture was agitated for 2 h at room temperature and was heated at 120 C for 72 h in hydrothermal vessel. The suspension was centrifugated and then dried at 60 C for 12 h. The solid was calcined at 550 C for 5 h. Ion exchange was done using 1 M solution of NH4NO3 at 80 C for 4 h by two same processes\u00b7NH3-ZSM-5 was calcined at 450 C for 3 h to obtain H-ZSM-5. Mesoporous HZSM-5 was prepared by NaOH treatment. The process was carried out using 0.1 mol/L NaOH solutions at 70 C for 30 min. After treatment, mesoporous ZSM-5 was obtained by filtration, drying, and calcination at 300 C for 5 h. SiO2 modified mesoporous ZSM-5 was done using chemical liquid deposition method. 10 g of the zeolite was suspended in 100 ml hexane and heated with stirring under reflux conditions. 0.6 ml TEOS was added into the mixture. The silylation was carried out for 1 h. Then hexane was volatilized by evacuation. The mixture was dried at 100 C for 2 h and calcined at 500 C for 4 h. The process was performed repeatedly for three times. In this study, mesoporous ZSM-5 was named as MZ5, SiO2 modification mesoporous ZSM-5 was named as SiMZ5.",
    "samples": [
      {
        "name": "ZSM-5 (fresh)",
        "morphological description": "",
        "history": [
          {
            "process": "hydrothermal crystallization",
            "did step": "true",
            "components": "NaOH (2.7g) | tetrapropylammonium hydroxide (TPAOH, 25%, 25ml) | aluminium isopropoxide | tetraethyl orthosilicate (TEOS)",
            "gel_composition": "Al2O3: 50SiO2: 10TPAOH: 7.11Na2O: 2500H2O",
            "seed": "",
            "ratios": "",
            "pH": "",
            "pH adjusted with": "",
            "temperature": "120 C",
            "time": "72h",
            "tumbling": ""
          },
          {
            "process": "calcination",
            "did step": "true",
            "start form": "",
            "end form": "",
            "gas": "",
            "gas_flow": "",
            "heat_rate": "",
            "temperature": "550 C",
            "time": "5 h"
          },
          {
            "process": "--> NH4",
            "did step": "true",
            "initial_form": "",
            "final_form": "NH4",
            "solutes": "NH4NO3 (1.0 mol/l)",
            "temperature": "80 C",
            "time": "4h",
            "solvent": "",
            "repeats": "2"
          },
          {
            "process": "calcination",
            "did step": "true",
            "start form": "NH3",
            "end form": "H",
            "gas": "",
            "gas_flow": "",
            "heat_rate": "",
            "temperature": "450 C",
            "time": "3 h"
          }
        ]
      },
      {
        "name": "MZ5 (fresh)",
        "morphological description": "mesoporous",
        "history": [
          {
            "process": "hydrothermal crystallization",
            "did step": "true",
            "components": "NaOH (2.7g) | tetrapropylammonium hydroxide (TPAOH, 25%, 25ml) | aluminium isopropoxide | tetraethyl orthosilicate (TEOS)",
            "gel_composition": "Al2O3: 50SiO2: 10TPAOH: 7.11Na2O: 2500H2O",
            "seed": "",
            "ratios": "",
            "pH": "",
            "pH adjusted with": "",
            "temperature": "120 C",
            "time": "72h",
            "tumbling": ""
          },
          {
            "process": "calcination",
            "did step": "true",
            "start form": "",
            "end form": "",
            "gas": "",
            "gas_flow": "",
            "heat_rate": "",
            "temperature": "550 C",
            "time": "5 h"
          },
          {
            "process": "--> NH4",
            "did step": "true",
            "initial_form": "",
            "final_form": "NH4",
            "solutes": "NH4NO3 (1.0 mol/l)",
            "temperature": "80 C",
            "time": "4h",
            "solvent": "",
            "repeats": "2"
          },
          {
            "process": "calcination",
            "did step": "true",
            "start form": "NH3",
            "end form": "H",
            "gas": "",
            "gas_flow": "",
            "heat_rate": "",
            "temperature": "450 C",
            "time": "3 h"
          },
          {
            "process": "alkaline treatment",
            "did step": "true",
            "mass parent": "",
            "solutes": "NaOH (0.1 mol/L, SiO2/ZSM-5 = 5 wt%)",
            "solvent": "",
            "temperature": "70 C",
            "time": "30min",
            "microwave": "not used",
            "ultrasound": "not used",
            "repeats": ""
          },
          {
            "process": "calcination",
            "did step": "true",
            "start form": "",
            "end form": "",
            "gas": "",
            "gas_flow": "",
            "heat_rate": "",
            "temperature": "300 C",
            "time": "5 h"
          }
        ]
      },
      {
        "name": "SiMZ5 (fresh)",
        "morphological description": "mesoporous",
        "history": [
          {
            "process": "hydrothermal crystallization",
            "did step": "true",
            "components": "NaOH (2.7g) | tetrapropylammonium hydroxide (TPAOH, 25%, 25ml) | aluminium isopropoxide | tetraethyl orthosilicate (TEOS)",
            "gel_composition": "Al2O3: 50SiO2: 10TPAOH: 7.11Na2O: 2500H2O",
            "seed": "",
            "ratios": "",
            "pH": "",
            "pH adjusted with": "",
            "temperature": "120 C",
            "time": "72h",
            "tumbling": ""
          },
          {
            "process": "calcination",
            "did step": "true",
            "start form": "",
            "end form": "",
            "gas": "",
            "gas_flow": "",
            "heat_rate": "",
            "temperature": "550 C",
            "time": "5 h"
          },
          {
            "process": "--> NH4",
            "did step": "true",
            "initial_form": "",
            "final_form": "NH4",
            "solutes": "NH4NO3 (1.0 mol/l)",
            "temperature": "80 C",
            "time": "4h",
            "solvent": "",
            "repeats": "2"
          },
          {
            "process": "calcination",
            "did step": "true",
            "start form": "NH3",
            "end form": "H",
            "gas": "",
            "gas_flow": "",
            "heat_rate": "",
            "temperature": "450 C",
            "time": "3 h"
          },
          {
            "process": "alkaline treatment",
            "did step": "true",
            "mass parent": "",
            "solutes": "NaOH (0.1 mol/L, SiO2/ZSM-5 = 5 wt%)",
            "solvent": "",
            "temperature": "70 C",
            "time": "30min",
            "microwave": "not used",
            "ultrasound": "not used",
            "repeats": ""
          },
          {
            "process": "calcination",
            "did step": "true",
            "start form": "",
            "end form": "",
            "gas": "",
            "gas_flow": "",
            "heat_rate": "",
            "temperature": "300 C",
            "time": "5 h"
          },
          {
            "process": "chemical liquid deposition",
            "did step": "true",
            "mass parent": "",
            "solutes": "TEOS (0.6ml)",
            "solvent": "hexane (100 ml)",
            "temperature": "reflux",
            "time": "1h",
            "microwave": "",
            "ultrasound": "",
            "repeats": "3",
            "repeated_with_calcination": "true",
            "pressure": "",
            "WHSV": ""
          },
          {
            "process": "calcination",
            "did step": "true",
            "start form": "",
            "end form": "",
            "gas": "",
            "gas_flow": "",
            "heat_rate": "",
            "temperature": "500 C",
            "time": "4h"
          }
        ]
      }
    ]
  },
  {
    "doi": "10.1016/j.cattod.2024.115012",
    "text": "<header>Synthesis of EMT zeolite<text>The synthesis of EMT zeolite was adapted from a method proposed in the literature [3]. The reagents used as sources of silicon and aluminum were silica Ludox 30 wt% (Sigma-Aldrich) and sodium aluminate (aluminate (AlO2 1-), sodium (1:1) \u2013 Fisher), 1,4,7,10,13,16-hexaoxacyclooctadecane (18-crown-6 \u2265 99.0 % Sigma-Aldrich) and sodium hydroxide (Sigma-Aldrich). The stoichiometric molar ratio of the synthesis gel was as follows: 0.044 NaAlO2: 0.64 SiO2: 0.017 18-crown-6: 1.17 H2O. The procedure for the synthesis gel preparation involves, under constant stirring, the dissolution of the sodium hydroxide in milli-Q water and the subsequent addition of sodium aluminate (stirring for 15 min), the 18-crown-6 (stirring for 1 h) and 30 wt% Ludox silica (stirring for 1 h). All these steps were performed at room temperature. The synthesis gel was placed in Teflon-lined stainless steel autoclave reactors, left for 24 h at room temperature and subsequently subjected to crystallization under autogenous pressure and static conditions at 110 C for 13 d. After crystallization, the so obtained solid was recovered by filtration, washed thoroughly with distilled water (until the pH reached neutral value), and dried at 100 C for 12 h. Finally, the material was calcined at 550 C for 6 h with a heating ratio of 1 C\u00b7min-1 and coded as EMT.<header>Post-synthesis method to produce hierarchical EMT zeolite<text>The post-synthesis treatment was performed using 1 g of calcined EMT zeolite in a solution containing 1.3 g of ammonium fluoride (NH4F, Sigma-Aldrich, 98 %) and 6 g of H2O. In a second series of experiments, 0.7 g of cetyltrimethylammonium bromide (CTAB, Aldrich, 99 %) was also added to the solution. The mixture was subjected to ultrasound at temperatures of 25 and 65 C for times of 30 min, 1 h, and 4 h with frequency 40 KHz. Then, it was vacuum filtered, the recovered solid being washed carefully with distilled water until the pH reached a neutral value, dried in an oven at 100 C for 12 h, and calcined at 550 C for 6 h. Samples were coded as E-D x y +C, where D indicates that the catalyst has the demetallization treatment, x and y represent time and temperature (if not carried out at room temperature) of this treatment, respectively, whereas +C indicates that the sample has been prepared in the presence of CTAB. To obtain the EMT zeolite in its protonic form, 1 g of the calcined zeolite was subjected to an ion exchange procedure using 100 mL of a 1 mol.L-1 ammonium chloride (NH4Cl) solution at 80 C for 2 h, under agitation in a reflux system. Subsequently, the solid was vacuum filtered, washed with approximately 1 L of distilled water at 80 C to remove unexchanged ammonium ions (NH4 +) and chloride ions (Cl-) and then oven dried at 100 C. To ensure an efficient ion exchange process, this procedure was repeated 3 times. Then, the zeolite was calcined at 400 C with a heating rate of 10 C.min-1 for 3 h. The resulting material was named as H-EMT.",
    "samples": [
      {
        "name": "EMT",
        "morphological description": "",
        "history": [
          {
            "process": "hydrothermal crystallization",
            "did step": "true",
            "components": "silica (Ludox, 20 wt%) | sodium aluminate (aluminate (AlO2-), sodium(1:1)) | 1,4,7,10,13,16-hexaoxacyclooxtadecane (18-crown-6 >= 99%) | sodium hydroxide",
            "gel_composition": "0.044 NaAlO2: 0.64 SiO2: 0.017 18-crown-6: 1.17 H2O",
            "seed": "",
            "ratios": "",
            "pH": "",
            "pH adjusted with": "",
            "temperature": "110 C",
            "time": "13 d",
            "tumbling": ""
          },
          {
            "process": "calcination",
            "did step": "true",
            "start form": "",
            "end form": "",
            "gas": "",
            "gas_flow": "",
            "heat_rate": "1 C min-1",
            "temperature": "550 C",
            "time": "6 h"
          }
        ]
      },
      {
        "name": "E-D 30 min",
        "morphological description": "hierarchical",
        "history": [
          {
            "process": "hydrothermal crystallization",
            "did step": "true",
            "components": "silica (Ludox, 20 wt%) | sodium aluminate (aluminate (AlO2-), sodium(1:1)) | 1,4,7,10,13,16-hexaoxacyclooxtadecane (18-crown-6 >= 99%) | sodium hydroxide",
            "gel_composition": "0.044 NaAlO2: 0.64 SiO2: 0.017 18-crown-6: 1.17 H2O",
            "seed": "",
            "ratios": "",
            "pH": "",
            "pH adjusted with": "",
            "temperature": "110 C",
            "time": "13 d",
            "tumbling": ""
          },
          {
            "process": "calcination",
            "did step": "true",
            "start form": "",
            "end form": "",
            "gas": "",
            "gas_flow": "",
            "heat_rate": "1 C min-1",
            "temperature": "550 C",
            "time": "6 h"
          },
          {
            "process": "acid treatment",
            "did step": "true",
            "mass parent": "",
            "solutes": "NH4F (1.3 g)",
            "solvent": "H2O (6 g)",
            "temperature": "room temperature",
            "time": "30 min",
            "microwave": "not used",
            "ultrasound": "not used",
            "sonication": "used (40 KHz)",
            "repeats": ""
          },
          {
            "process": "calcination",
            "did step": "true",
            "start form": "",
            "end form": "",
            "gas": "",
            "gas_flow": "",
            "heat_rate": "",
            "temperature": "550 C",
            "time": "6 h"
          }
        ]
      },
      {
        "name": "E-D 30 min + C",
        "morphological description": "hierarchical",
        "history": [
          {
            "process": "hydrothermal crystallization",
            "did step": "true",
            "components": "silica (Ludox, 20 wt%) | sodium aluminate (aluminate (AlO2-), sodium(1:1)) | 1,4,7,10,13,16-hexaoxacyclooxtadecane (18-crown-6 >= 99%) | sodium hydroxide",
            "gel_composition": "0.044 NaAlO2: 0.64 SiO2: 0.017 18-crown-6: 1.17 H2O",
            "seed": "",
            "ratios": "",
            "pH": "",
            "pH adjusted with": "",
            "temperature": "110 C",
            "time": "13 d",
            "tumbling": ""
          },
          {
            "process": "calcination",
            "did step": "true",
            "start form": "",
            "end form": "",
            "gas": "",
            "gas_flow": "",
            "heat_rate": "1 C min-1",
            "temperature": "550 C",
            "time": "6 h"
          },
          {
            "process": "acid treatment",
            "did step": "true",
            "mass parent": "",
            "solutes": "NH4F (1.3 g) | CTAB (0.7 g)",
            "solvent": "H2O (6 g)",
            "temperature": "room temperature",
            "time": "30 min",
            "microwave": "not used",
            "ultrasound": "not used",
            "sonication": "used (40 KHz)",
            "repeats": ""
          },
          {
            "process": "calcination",
            "did step": "true",
            "start form": "",
            "end form": "",
            "gas": "",
            "gas_flow": "",
            "heat_rate": "",
            "temperature": "550 C",
            "time": "6 h"
          }
        ]
      },
      {
        "name": "E-D 1 h",
        "morphological description": "hierarchical",
        "history": [
          {
            "process": "hydrothermal crystallization",
            "did step": "true",
            "components": "silica (Ludox, 20 wt%) | sodium aluminate (aluminate (AlO2-), sodium(1:1)) | 1,4,7,10,13,16-hexaoxacyclooxtadecane (18-crown-6 >= 99%) | sodium hydroxide",
            "gel_composition": "0.044 NaAlO2: 0.64 SiO2: 0.017 18-crown-6: 1.17 H2O",
            "seed": "",
            "ratios": "",
            "pH": "",
            "pH adjusted with": "",
            "temperature": "110 C",
            "time": "13 d",
            "tumbling": ""
          },
          {
            "process": "calcination",
            "did step": "true",
            "start form": "",
            "end form": "",
            "gas": "",
            "gas_flow": "",
            "heat_rate": "1 C min-1",
            "temperature": "550 C",
            "time": "6 h"
          },
          {
            "process": "acid treatment",
            "did step": "true",
            "mass parent": "",
            "solutes": "NH4F (1.3 g)",
            "solvent": "H2O (6 g)",
            "temperature": "room temperature",
            "time": "1 h",
            "microwave": "not used",
            "ultrasound": "not used",
            "sonication": "used (40 KHz)",
            "repeats": ""
          },
          {
            "process": "calcination",
            "did step": "true",
            "start form": "",
            "end form": "",
            "gas": "",
            "gas_flow": "",
            "heat_rate": "",
            "temperature": "550 C",
            "time": "6 h"
          }
        ]
      },
      {
        "name": "E-D 1 h + C",
        "morphological description": "hierarchical",
        "history": [
          {
            "process": "hydrothermal crystallization",
            "did step": "true",
            "components": "silica (Ludox, 20 wt%) | sodium aluminate (aluminate (AlO2-), sodium(1:1)) | 1,4,7,10,13,16-hexaoxacyclooxtadecane (18-crown-6 >= 99%) | sodium hydroxide",
            "gel_composition": "0.044 NaAlO2: 0.64 SiO2: 0.017 18-crown-6: 1.17 H2O",
            "seed": "",
            "ratios": "",
            "pH": "",
            "pH adjusted with": "",
            "temperature": "110 C",
            "time": "13 d",
            "tumbling": ""
          },
          {
            "process": "calcination",
            "did step": "true",
            "start form": "",
            "end form": "",
            "gas": "",
            "gas_flow": "",
            "heat_rate": "1 C min-1",
            "temperature": "550 C",
            "time": "6 h"
          },
          {
            "process": "acid treatment",
            "did step": "true",
            "mass parent": "",
            "solutes": "NH4F (1.3 g) | CTAB (0.7 g)",
            "solvent": "H2O (6 g)",
            "temperature": "room temperature",
            "time": "1 h",
            "microwave": "not used",
            "ultrasound": "not used",
            "sonication": "used (40 KHz)",
            "repeats": ""
          },
          {
            "process": "calcination",
            "did step": "true",
            "start form": "",
            "end form": "",
            "gas": "",
            "gas_flow": "",
            "heat_rate": "",
            "temperature": "550 C",
            "time": "6 h"
          }
        ]
      },
      {
        "name": "E-D 4 h",
        "morphological description": "hierarchical",
        "history": [
          {
            "process": "hydrothermal crystallization",
            "did step": "true",
            "components": "silica (Ludox, 20 wt%) | sodium aluminate (aluminate (AlO2-), sodium(1:1)) | 1,4,7,10,13,16-hexaoxacyclooxtadecane (18-crown-6 >= 99%) | sodium hydroxide",
            "gel_composition": "0.044 NaAlO2: 0.64 SiO2: 0.017 18-crown-6: 1.17 H2O",
            "seed": "",
            "ratios": "",
            "pH": "",
            "pH adjusted with": "",
            "temperature": "110 C",
            "time": "13 d",
            "tumbling": ""
          },
          {
            "process": "calcination",
            "did step": "true",
            "start form": "",
            "end form": "",
            "gas": "",
            "gas_flow": "",
            "heat_rate": "1 C min-1",
            "temperature": "550 C",
            "time": "6 h"
          },
          {
            "process": "acid treatment",
            "did step": "true",
            "mass parent": "",
            "solutes": "NH4F (1.3 g)",
            "solvent": "H2O (6 g)",
            "temperature": "room temperature",
            "time": "4 h",
            "microwave": "not used",
            "ultrasound": "not used",
            "sonication": "used (40 KHz)",
            "repeats": ""
          },
          {
            "process": "calcination",
            "did step": "true",
            "start form": "",
            "end form": "",
            "gas": "",
            "gas_flow": "",
            "heat_rate": "",
            "temperature": "550 C",
            "time": "6 h"
          }
        ]
      },
      {
        "name": "E-D 4 h + C",
        "morphological description": "hierarchical",
        "history": [
          {
            "process": "hydrothermal crystallization",
            "did step": "true",
            "components": "silica (Ludox, 20 wt%) | sodium aluminate (aluminate (AlO2-), sodium(1:1)) | 1,4,7,10,13,16-hexaoxacyclooxtadecane (18-crown-6 >= 99%) | sodium hydroxide",
            "gel_composition": "0.044 NaAlO2: 0.64 SiO2: 0.017 18-crown-6: 1.17 H2O",
            "seed": "",
            "ratios": "",
            "pH": "",
            "pH adjusted with": "",
            "temperature": "110 C",
            "time": "13 d",
            "tumbling": ""
          },
          {
            "process": "calcination",
            "did step": "true",
            "start form": "",
            "end form": "",
            "gas": "",
            "gas_flow": "",
            "heat_rate": "1 C min-1",
            "temperature": "550 C",
            "time": "6 h"
          },
          {
            "process": "acid treatment",
            "did step": "true",
            "mass parent": "",
            "solutes": "NH4F (1.3 g) | CTAB (0.7 g)",
            "solvent": "H2O (6 g)",
            "temperature": "room temperature",
            "time": "4 h",
            "microwave": "not used",
            "ultrasound": "not used",
            "sonication": "used (40 KHz)",
            "repeats": ""
          },
          {
            "process": "calcination",
            "did step": "true",
            "start form": "",
            "end form": "",
            "gas": "",
            "gas_flow": "",
            "heat_rate": "",
            "temperature": "550 C",
            "time": "6 h"
          }
        ]
      },
      {
        "name": "E-D 1 h 65 C",
        "morphological description": "hierarchical",
        "history": [
          {
            "process": "hydrothermal crystallization",
            "did step": "true",
            "components": "silica (Ludox, 20 wt%) | sodium aluminate (aluminate (AlO2-), sodium(1:1)) | 1,4,7,10,13,16-hexaoxacyclooxtadecane (18-crown-6 >= 99%) | sodium hydroxide",
            "gel_composition": "0.044 NaAlO2: 0.64 SiO2: 0.017 18-crown-6: 1.17 H2O",
            "seed": "",
            "ratios": "",
            "pH": "",
            "pH adjusted with": "",
            "temperature": "110 C",
            "time": "13 d",
            "tumbling": ""
          },
          {
            "process": "calcination",
            "did step": "true",
            "start form": "",
            "end form": "",
            "gas": "",
            "gas_flow": "",
            "heat_rate": "1 C min-1",
            "temperature": "550 C",
            "time": "6 h"
          },
          {
            "process": "acid treatment",
            "did step": "true",
            "mass parent": "",
            "solutes": "NH4F (1.3 g)",
            "solvent": "H2O (6 g)",
            "temperature": "65 C",
            "time": "1 h",
            "microwave": "not used",
            "ultrasound": "not used",
            "sonication": "used (40 KHz)",
            "repeats": ""
          },
          {
            "process": "calcination",
            "did step": "true",
            "start form": "",
            "end form": "",
            "gas": "",
            "gas_flow": "",
            "heat_rate": "",
            "temperature": "550 C",
            "time": "6 h"
          }
        ]
      },
      {
        "name": "E-D 1 h 65 C + C",
        "morphological description": "hierarchical",
        "history": [
          {
            "process": "hydrothermal crystallization",
            "did step": "true",
            "components": "silica (Ludox, 20 wt%) | sodium aluminate (aluminate (AlO2-), sodium(1:1)) | 1,4,7,10,13,16-hexaoxacyclooxtadecane (18-crown-6 >= 99%) | sodium hydroxide",
            "gel_composition": "0.044 NaAlO2: 0.64 SiO2: 0.017 18-crown-6: 1.17 H2O",
            "seed": "",
            "ratios": "",
            "pH": "",
            "pH adjusted with": "",
            "temperature": "110 C",
            "time": "13 d",
            "tumbling": ""
          },
          {
            "process": "calcination",
            "did step": "true",
            "start form": "",
            "end form": "",
            "gas": "",
            "gas_flow": "",
            "heat_rate": "1 C min-1",
            "temperature": "550 C",
            "time": "6 h"
          },
          {
            "process": "acid treatment",
            "did step": "true",
            "mass parent": "",
            "solutes": "NH4F (1.3 g) | CTAB (0.7 g)",
            "solvent": "H2O (6 g)",
            "temperature": "65 C",
            "time": "1 h",
            "microwave": "not used",
            "ultrasound": "not used",
            "sonication": "used (40 KHz)",
            "repeats": ""
          },
          {
            "process": "calcination",
            "did step": "true",
            "start form": "",
            "end form": "",
            "gas": "",
            "gas_flow": "",
            "heat_rate": "",
            "temperature": "550 C",
            "time": "6 h"
          }
        ]
      }
    ]
  },
  {
    "doi": "10.1016/j.jaap.2020.104857",
    "text": "Bamboo purchased from Zhejiang Province was used as biomass feedstock. Before the experiment, it was crushed and sieved to obtain powder with a particle size of about 100 mesh and then dried at 110 C for 48 h. The proximate analysis of the air-dried basis bamboo was 71.42 wt.% volatile, 7.36 wt.% moisture, 2.94 wt.% ash and 18.28 wt.% fixed carbon, and the ultimate analysis of the daf (dry and ash free) basis bamboo was 51.51 wt.% carbon, 6.12 wt.% hydrogen, 42.05 wt.% oxygen, 0.21 wt.% nitrogen and 0.11 wt.% sulfur. <header>Chemical liquid deposition of HZSM-5 catalysts<text>10 g HZSM-5 was dissolved into 100 mL pure ethyl alcohol in a conical flask; a corresponding amount of TBT modifier was then added to the slurry, and the mix was left in a water bath at 40 \u2103 for 4 h. After reaction, the liquid was steamed in a rotary evaporation device, and the resultant specimen was placed in an oven to dry at 105 \u2103 for 12 h, before being finally calcined at 550 \u2103 for 4 h. The SiO2-modified samples were prepared in the same manner, except that the modifier and solvent were changed to TEOS and n-hexane, respectively. Catalysts with different deposition amounts and times were also prepared, and catalysts that contained x wt.% (x = 2, 4, 8, 12) TiO2/SiO2, with 4 h deposition time, were named \u201cx% TiO2/SiO2-HZ\u201d.",
    "samples": [
      {
        "name": "HZSM-5",
        "morphological description": "",
        "history": [
          {
            "process": "commercial",
            "did step": "true",
            "name": "HZSM-5",
            "supplier": "Nankai University of China",
            "form": "",
            "cbv": "",
            "Si/Al": "27",
            "SiO2/Al2O3": "",
            "M": "",
            "Si/M": ""
          }
        ]
      },
      {
        "name": "2%TiO2-HZ",
        "morphological description": "",
        "history": [
          {
            "process": "commercial",
            "did step": "true",
            "name": "HZSM-5",
            "supplier": "Nankai University of China",
            "form": "",
            "cbv": "",
            "Si/Al": "27",
            "SiO2/Al2O3": "",
            "M": "",
            "Si/M": ""
          },
          {
            "process": "chemical liquid deposition",
            "did step": "true",
            "mass parent": "",
            "solutes": "tetrabutyl titanate (TBT, 2 wt.% TiO2/SiO2)",
            "solvent": "ethyl alcohol (100 ml)",
            "temperature": "40 C",
            "time": "4 h",
            "microwave": "",
            "ultrasound": "",
            "repeats": "",
            "pressure": "",
            "WHSV": ""
          },
          {
            "process": "calcination",
            "did step": "true",
            "start form": "",
            "end form": "",
            "gas": "",
            "gas_flow": "",
            "heat_rate": "",
            "temperature": "550 C",
            "time": "4 h"
          }
        ]
      },
      {
        "name": "4%TiO2-HZ",
        "morphological description": "",
        "history": [
          {
            "process": "commercial",
            "did step": "true",
            "name": "HZSM-5",
            "supplier": "Nankai University of China",
            "form": "",
            "cbv": "",
            "Si/Al": "27",
            "SiO2/Al2O3": "",
            "M": "",
            "Si/M": ""
          },
          {
            "process": "chemical liquid deposition",
            "did step": "true",
            "mass parent": "",
            "solutes": "tetrabutyl titanate (TBT, 4 wt.% TiO2/SiO2)",
            "solvent": "ethyl alcohol (100 ml)",
            "temperature": "40 C",
            "time": "4 h",
            "microwave": "",
            "ultrasound": "",
            "repeats": "",
            "pressure": "",
            "WHSV": ""
          },
          {
            "process": "calcination",
            "did step": "true",
            "start form": "",
            "end form": "",
            "gas": "",
            "gas_flow": "",
            "heat_rate": "",
            "temperature": "550 C",
            "time": "4 h"
          }
        ]
      },
      {
        "name": "8%TiO2-HZ",
        "morphological description": "",
        "history": [
          {
            "process": "commercial",
            "did step": "true",
            "name": "HZSM-5",
            "supplier": "Nankai University of China",
            "form": "",
            "cbv": "",
            "Si/Al": "27",
            "SiO2/Al2O3": "",
            "M": "",
            "Si/M": ""
          },
          {
            "process": "chemical liquid deposition",
            "did step": "true",
            "mass parent": "",
            "solutes": "tetrabutyl titanate (TBT, 8 wt.% TiO2/SiO2)",
            "solvent": "ethyl alcohol (100 ml)",
            "temperature": "40 C",
            "time": "4 h",
            "microwave": "",
            "ultrasound": "",
            "repeats": "",
            "pressure": "",
            "WHSV": ""
          },
          {
            "process": "calcination",
            "did step": "true",
            "start form": "",
            "end form": "",
            "gas": "",
            "gas_flow": "",
            "heat_rate": "",
            "temperature": "550 C",
            "time": "4 h"
          }
        ]
      },
      {
        "name": "12%TiO2-HZ",
        "morphological description": "",
        "history": [
          {
            "process": "commercial",
            "did step": "true",
            "name": "HZSM-5",
            "supplier": "Nankai University of China",
            "form": "",
            "cbv": "",
            "Si/Al": "27",
            "SiO2/Al2O3": "",
            "M": "",
            "Si/M": ""
          },
          {
            "process": "chemical liquid deposition",
            "did step": "true",
            "mass parent": "",
            "solutes": "tetrabutyl titanate (TBT, 12 wt.% TiO2/SiO2)",
            "solvent": "ethyl alcohol (100 ml)",
            "temperature": "40 C",
            "time": "4 h",
            "microwave": "",
            "ultrasound": "",
            "repeats": "",
            "pressure": "",
            "WHSV": ""
          },
          {
            "process": "calcination",
            "did step": "true",
            "start form": "",
            "end form": "",
            "gas": "",
            "gas_flow": "",
            "heat_rate": "",
            "temperature": "550 C",
            "time": "4 h"
          }
        ]
      },
      {
        "name": "2%SiO2-HZ",
        "morphological description": "",
        "history": [
          {
            "process": "commercial",
            "did step": "true",
            "name": "HZSM-5",
            "supplier": "Nankai University of China",
            "form": "",
            "cbv": "",
            "Si/Al": "27",
            "SiO2/Al2O3": "",
            "M": "",
            "Si/M": ""
          },
          {
            "process": "chemical liquid deposition",
            "did step": "true",
            "mass parent": "",
            "solutes": "tetraethyl orthosilicate (TEOS, 2 wt.% SiO2/SiO2)",
            "solvent": "n-hexane (100 ml)",
            "temperature": "40 C",
            "time": "4 h",
            "microwave": "",
            "ultrasound": "",
            "repeats": "",
            "pressure": "",
            "WHSV": ""
          },
          {
            "process": "calcination",
            "did step": "true",
            "start form": "",
            "end form": "",
            "gas": "",
            "gas_flow": "",
            "heat_rate": "",
            "temperature": "550 C",
            "time": "4 h"
          }
        ]
      },
      {
        "name": "4%SiO2-HZ",
        "morphological description": "",
        "history": [
          {
            "process": "commercial",
            "did step": "true",
            "name": "HZSM-5",
            "supplier": "Nankai University of China",
            "form": "",
            "cbv": "",
            "Si/Al": "27",
            "SiO2/Al2O3": "",
            "M": "",
            "Si/M": ""
          },
          {
            "process": "chemical liquid deposition",
            "did step": "true",
            "mass parent": "",
            "solutes": "tetraethyl orthosilicate (TEOS, 4 wt.% SiO2/SiO2)",
            "solvent": "n-hexane (100 ml)",
            "temperature": "40 C",
            "time": "4 h",
            "microwave": "",
            "ultrasound": "",
            "repeats": "",
            "pressure": "",
            "WHSV": ""
          },
          {
            "process": "calcination",
            "did step": "true",
            "start form": "",
            "end form": "",
            "gas": "",
            "gas_flow": "",
            "heat_rate": "",
            "temperature": "550 C",
            "time": "4 h"
          }
        ]
      },
      {
        "name": "8%SiO2-HZ",
        "morphological description": "",
        "history": [
          {
            "process": "commercial",
            "did step": "true",
            "name": "HZSM-5",
            "supplier": "Nankai University of China",
            "form": "",
            "cbv": "",
            "Si/Al": "27",
            "SiO2/Al2O3": "",
            "M": "",
            "Si/M": ""
          },
          {
            "process": "chemical liquid deposition",
            "did step": "true",
            "mass parent": "",
            "solutes": "tetraethyl orthosilicate (TEOS, 8 wt.% SiO2/SiO2)",
            "solvent": "n-hexane (100 ml)",
            "temperature": "40 C",
            "time": "4 h",
            "microwave": "",
            "ultrasound": "",
            "repeats": "",
            "pressure": "",
            "WHSV": ""
          },
          {
            "process": "calcination",
            "did step": "true",
            "start form": "",
            "end form": "",
            "gas": "",
            "gas_flow": "",
            "heat_rate": "",
            "temperature": "550 C",
            "time": "4 h"
          }
        ]
      }
    ]
  }
]
