Repository: Iwanap1/Zeolite_TDM

# Zeolite_TDM

Work done for PhD project leading up to ESA. demonstration.ipynb goes through example workflow with JSON and XML files, however the main pipeline uses MongoDB. To use, create a .env file in root directory and enter your Elsevier API key under variable "ELSEVIER" and enter MongoDB URI under "MONGO" (optional, you can just use the JSON versions).

No data from papers is included in this repo to avoid risking copyright infringement

Corpus acquisition and Paragraph classification run fine on a CPU (16 GB), however cuda is necessary for the rest. 

LLMs need downloading seperately, be wary of this taking up a lot of space

File: data/parsed.json (part 12 of 18)
[
          "Considering that the hierarchical nanosheets HNS-L0.5 have excellent pore structure parameters and thin thickness in b-axis, we applied it to the evaluation for dye adsorption. In this work, rhodamine B (RhB), as one of the important water pollution sources, was selected as the target of adsorption study. For comparison, the adsorption performance of the conventional coffin-shaped silicalite-1 (MFI) zeolites (denoted as CS-1, Figure S19 ) was investigated. As shown in Figure S19 c, the CS-1 exhibits a lower mesoporous volume of 0.05 cm3 g−1 than HNS-L0.5. Fig. 6 a, b shows the adsorption isotherms and dynamic adsorption curves of HNS-L0.5 and CS-1 for RhB dye adsorptions. Obviously, HNS-L0.5 exhibits both higher adsorption capability and faster adsorption rate than CS-1. For example, at the initial concentration of RhB 20 mg L-1, the adsorption capacity of HNS-L0.5 is 20.34 mg g−1 within equilibrium adsorption time of 120 min, which is almost twice as much as that of CS-1 (11.50 mg g−1, equilibrium adsorption time: 180 min). In addition, HNS-L0.5 exhibits the maximum adsorption capacity of 115.7 mg g−1 according to the Langmuir model. The Freundlich model is more suitable for characterizing the equilibrium data than Langmuir model, indicating the multiple layers adsorption of RhB (Fig. 6 c, d, Table 3 ) [44].",
          "Furthermore, the adsorption rate k (derived from pseudo-second-order kinetic model fitting, Fig. 6 e, f, Table 4 ) and maximum uptake of HNS-L0.5 reaches as high as 0.0160 g mg−1 min−1 and 20.48 mg g−1, which are higher than those of CS-1, respectively and the HNS-L0.5 exhibits better adsorption performance than previously reported zeolite adsorbents ( Table S7 ).",
          "The above results show that HNS-L0.5 is a perfect adsorbent with both fast adsorption kinetics and high capacities to remove dyes, confirming its superiority in mass transferring and adsorption capacity. Moreover, the adsorption process is endothermic because of that the adsorption capacity increases with the adsorption temperature (Fig. 6 g). Notably, the pH value of the RhB solution has a significant effect on the adsorption performance. As shown in Figure S20 , the adsorption capacity decreases with the increase of pH value. At a lower pH, RhB remain as monomeric molecules, leading to a fast adsorption for HNS-L0.5. In contrast, RhB undergoes a transformation into a zwitterionic form when the pH reaches to an alkaline value [45]. The transformation promotes the aggregation of RhB molecules, resulting in the decrease of adsorption capacity [44]. More importantly, there is no obvious change in crystal structure after adsorption according to the XRD patterns (Fig. 6 h). And after three consecutive adsorption–regeneration cycles, the adsorption capacity could remain about 97 % (Fig. 6 i), further demonstrating good thermal stability of HNS-L0.5. Overall, the excellent adsorption performance of HNS-L0.5 could be attributed to its abundant mesopores and short diffusion length along b-axis in the zeolite nanosheets and its high hydrothermal stability."
        ]
      },
      {
        "section_name": "Conclusions",
        "content": [
          "In summary, a facile strategy has been developed for the synthesis of single-crystalline HNSs with tunable mesopores and morphologies. Moreover, the prepared HNSs possess high crystallinity, less defects and high hydrothermal stability. This successful synthesis is achievable through the particular oriented aggregation of the NASPs by a lysine-assisted approach in a decoupling nucleation-crystallization process. Specially, during the aggregation process, the nucleophilic attacks of lysine on the defective framework silicon sites lead to partial mesopores. Besides, the lysine embedded in the zeolite nanosheets leads to the formation of another mesopores. Importantly, the hierarchical zeolite nanosheets exhibit higher adsorption capability and faster adsorption thanks to the abundant mesopores and short diffusion length along b-axis in the zeolite nanosheets. In addition, the amino acid assistant approach may open a new route to kinetically regulate the controllable mesopore volumes and morphologies in high-quality hierarchical zeolites for high-performance in catalysis, adsorption and separation applications."
        ]
      }
    ],
    "tables": [
      {
        "label": "Table 1",
        "caption": "The relevant parameters of the MFI nanosheets grown from the NASPs nucleated at different temperatures and times.",
        "as_string": " <R>  <C> Sample [NOTE] The samples were crystallized at 160 °C for 72 h in the synthesis solution with the molar ratio of 1 SiO2: 0.13 NaOH: 0.14 TPAOH: 0.5 lysine: 50 H2O. <C> NASPs <C> Crystal size (Lc × La × Lb ) <C> Aspect ratio ((Lc + La )/Lb ) <R>  <C> HNS-P30(36) <C> P30(36) <C> 3.0 μm × 0.8 μm × 150 nm <C> 25.3 <R>  <C> HNS-P30(48) <C> P30(48) <C> 2.1 μm × 0.6 μm × 120 nm <C> 22.5 <R>  <C> HNS-P40(12) <C> P40(12) <C> 3.2 μm × 0.9 μm × 180 nm <C> 22.8 <R>  <C> HNS-P40(20) <C> P40(20) <C> 1.6 μm × 0.5 μm × 120 nm <C> 17.5 <R>  <C> HNS-P40(24) <C> P40(24) <C> 1.0 μm × 0.3 μm × 80 nm <C> 16.3 <R>  <C> HNS-PT(0) <C> PT(0) <C> 30.0 μm × 5.0 μm × 3.0 μm <C> 11.7 <R>  <C> HNS-P50(1) <C> P50(1) <C> 5.0 μm × 1.0 μm × 200 nm <C> 30.0 <R>  <C> HNS-P50(6) <C> P50(6) <C> 1.5 μm × 0.5 μm × 120 nm <C> 16.7 <R>  <C> HNS-P50(9) <C> P50(9) <C> 1.0 μm × 0.4 μm × 90 nm <C> 15.6 <R>  <C> HNS-P50(12) <C> P50(12) <C> 0.9 μm × 0.3 μm × 70 nm <C> 17.1 <R>  <C> HNS-P50(24) <C> P50(24) <C> 0.4 μm × 0.2 μm × 50 nm <C> 12.0 <R>  <C> HNS-P60(6) <C> P60(6) <C> 0.3 μm × 0.15 μm × 40 nm <C> 11.3 <Cap> The relevant parameters of the MFI nanosheets grown from the NASPs nucleated at different temperatures and times. </Cap> ",
        "single_head_table": [
          [
            "Sample [NOTE] The samples were crystallized at 160 °C for 72 h in the synthesis solution with the molar ratio of 1 SiO2: 0.13 NaOH: 0.14 TPAOH: 0.5 lysine: 50 H2O.",
            "NASPs",
            "Crystal size (Lc × La × Lb )",
            "Aspect ratio ((Lc + La )/Lb )"
          ],
          [
            "HNS-P30(36)",
            "P30(36)",
            "3.0 μm × 0.8 μm × 150 nm",
            "25.3"
          ],
          [
            "HNS-P30(48)",
            "P30(48)",
            "2.1 μm × 0.6 μm × 120 nm",
            "22.5"
          ],
          [
            "HNS-P40(12)",
            "P40(12)",
            "3.2 μm × 0.9 μm × 180 nm",
            "22.8"
          ],
          [
            "HNS-P40(20)",
            "P40(20)",
            "1.6 μm × 0.5 μm × 120 nm",
            "17.5"
          ],
          [
            "HNS-P40(24)",
            "P40(24)",
            "1.0 μm × 0.3 μm × 80 nm",
            "16.3"
          ],
          [
            "HNS-PT(0)",
            "PT(0)",
            "30.0 μm × 5.0 μm × 3.0 μm",
            "11.7"
          ],
          [
            "HNS-P50(1)",
            "P50(1)",
            "5.0 μm × 1.0 μm × 200 nm",
            "30.0"
          ],
          [
            "HNS-P50(6)",
            "P50(6)",
            "1.5 μm × 0.5 μm × 120 nm",
            "16.7"
          ],
          [
            "HNS-P50(9)",
            "P50(9)",
            "1.0 μm × 0.4 μm × 90 nm",
            "15.6"
          ],
          [
            "HNS-P50(12)",
            "P50(12)",
            "0.9 μm × 0.3 μm × 70 nm",
            "17.1"
          ],
          [
            "HNS-P50(24)",
            "P50(24)",
            "0.4 μm × 0.2 μm × 50 nm",
            "12.0"
          ],
          [
            "HNS-P60(6)",
            "P60(6)",
            "0.3 μm × 0.15 μm × 40 nm",
            "11.3"
          ]
        ],
        "full_table": [
          [
            "Sample [NOTE] The samples were crystallized at 160 °C for 72 h in the synthesis solution with the molar ratio of 1 SiO2: 0.13 NaOH: 0.14 TPAOH: 0.5 lysine: 50 H2O.",
            "NASPs",
            "Crystal size (Lc × La × Lb )",
            "Aspect ratio ((Lc + La )/Lb )"
          ],
          [
            "HNS-P30(36)",
            "P30(36)",
            "3.0 μm × 0.8 μm × 150 nm",
            "25.3"
          ],
          [
            "HNS-P30(48)",
            "P30(48)",
            "2.1 μm × 0.6 μm × 120 nm",
            "22.5"
          ],
          [
            "HNS-P40(12)",
            "P40(12)",
            "3.2 μm × 0.9 μm × 180 nm",
            "22.8"
          ],
          [
            "HNS-P40(20)",
            "P40(20)",
            "1.6 μm × 0.5 μm × 120 nm",
            "17.5"
          ],
          [
            "HNS-P40(24)",
            "P40(24)",
            "1.0 μm × 0.3 μm × 80 nm",
            "16.3"
          ],
          [
            "HNS-PT(0)",
            "PT(0)",
            "30.0 μm × 5.0 μm × 3.0 μm",
            "11.7"
          ],
          [
            "HNS-P50(1)",
            "P50(1)",
            "5.0 μm × 1.0 μm × 200 nm",
            "30.0"
          ],
          [
            "HNS-P50(6)",
            "P50(6)",
            "1.5 μm × 0.5 μm × 120 nm",
            "16.7"
          ],
          [
            "HNS-P50(9)",
            "P50(9)",
            "1.0 μm × 0.4 μm × 90 nm",
            "15.6"
          ],
          [
            "HNS-P50(12)",
            "P50(12)",
            "0.9 μm × 0.3 μm × 70 nm",
            "17.1"
          ],
          [
            "HNS-P50(24)",
            "P50(24)",
            "0.4 μm × 0.2 μm × 50 nm",
            "12.0"
          ],
          [
            "HNS-P60(6)",
            "P60(6)",
            "0.3 μm × 0.15 μm × 40 nm",
            "11.3"
          ]
        ]
      },
      {
        "label": "Table 2",
        "caption": "The textural properties of MFI zeolite nanosheets.",
        "as_string": " <R>  <C> sample <C> lysine/SiO2 ratio <C> S BET (m2 g-1) [NOTE] S BET (total surface area) calculated by applying the BET equation according to the adsorption isotherm (0.05 < P/P 0 < 0.30). <C> S micro (m2 g-1) [NOTE] S micro (micropore area) and V micro (micropore volume) calculated using the t-plot method. <C> V total (cm3 g−1) <C> V micro (cm3 g−1) [NOTE] S micro (micropore area) and V micro (micropore volume) calculated using the t-plot method. <C> V meso (cm3 g−1) [NOTE] V meso (mesopore volume) calculated using the BJH method. <R>  <C> HNS-L0 <C> 0 <C> 463 <C> 428 <C> 0.25 <C> 0.20 <C> 0.05 <R>  <C> HNS-L0.3 <C> 0.3 <C> 407 <C> 353 <C> 0.30 <C> 0.16 <C> 0.14 <R>  <C> HNS-L0.4 <C> 0.4 <C> 413 <C> 360 <C> 0.32 <C> 0.17 <C> 0.15 <R>  <C> HNS-L0.5 <C> 0.5 <C> 417 <C> 366 <C> 0.34 <C> 0.17 <C> 0.17 <R>  <C> HNS-L0.75 <C> 0.75 <C> 416 <C> 371 <C> 0.30 <C> 0.18 <C> 0.12 <R>  <C> HNS-L1.0 <C> 1.0 <C> 400 <C> 357 <C> 0.28 <C> 0.17 <C> 0.11 <Cap> The textural properties of MFI zeolite nanosheets. </Cap> ",
        "single_head_table": [
          [
            "sample",
            "lysine/SiO2 ratio",
            "S BET (m2 g-1) [NOTE] S BET (total surface area) calculated by applying the BET equation according to the adsorption isotherm (0.05 < P/P 0 < 0.30).",
            "S micro (m2 g-1) [NOTE] S micro (micropore area) and V micro (micropore volume) calculated using the t-plot method.",
            "V total (cm3 g−1)",
            "V micro (cm3 g−1) [NOTE] S micro (micropore area) and V micro (micropore volume) calculated using the t-plot method.",
            "V meso (cm3 g−1) [NOTE] V meso (mesopore volume) calculated using the BJH method."
          ],
          [
            "HNS-L0",
            "0",
            "463",
            "428",
            "0.25",
            "0.20",
            "0.05"
          ],
          [
            "HNS-L0.3",
            "0.3",
            "407",
            "353",
            "0.30",
            "0.16",
            "0.14"
          ],
          [
            "HNS-L0.4",
            "0.4",
            "413",
            "360",
            "0.32",
            "0.17",
            "0.15"
          ],
          [
            "HNS-L0.5",
            "0.5",
            "417",
            "366",
            "0.34",
            "0.17",
            "0.17"
          ],
          [
            "HNS-L0.75",
            "0.75",
            "416",
            "371",
            "0.30",
            "0.18",
            "0.12"
          ],
          [
            "HNS-L1.0",
            "1.0",
            "400",
            "357",
            "0.28",
            "0.17",
            "0.11"
          ]
        ],
        "full_table": [
          [
            "sample",
            "lysine/SiO2 ratio",
            "S BET (m2 g-1) [NOTE] S BET (total surface area) calculated by applying the BET equation according to the adsorption isotherm (0.05 < P/P 0 < 0.30).",
            "S micro (m2 g-1) [NOTE] S micro (micropore area) and V micro (micropore volume) calculated using the t-plot method.",
            "V total (cm3 g−1)",
            "V micro (cm3 g−1) [NOTE] S micro (micropore area) and V micro (micropore volume) calculated using the t-plot method.",
            "V meso (cm3 g−1) [NOTE] V meso (mesopore volume) calculated using the BJH method."
          ],
          [
            "HNS-L0",
            "0",
            "463",
            "428",
            "0.25",
            "0.20",
            "0.05"
          ],
          [
            "HNS-L0.3",
            "0.3",
            "407",
            "353",
            "0.30",
            "0.16",
            "0.14"
          ],
          [
            "HNS-L0.4",
            "0.4",
            "413",
            "360",
            "0.32",
            "0.17",
            "0.15"
          ],
          [
            "HNS-L0.5",
            "0.5",
            "417",
            "366",
            "0.34",
            "0.17",
            "0.17"
          ],
          [
            "HNS-L0.75",
            "0.75",
            "416",
            "371",
            "0.30",
            "0.18",
            "0.12"
          ],
          [
            "HNS-L1.0",
            "1.0",
            "400",
            "357",
            "0.28",
            "0.17",
            "0.11"
          ]
        ]
      },
      {
        "label": "Table 3",
        "caption": "Langmuir and Freundlich isotherm parameters of HNS-L0.5 and CS-1.",
        "as_string": " <R>  <C> Sample <C> Langmuir model <C> Langmuir model <C> Langmuir model <C> Freundlich model <C> Freundlich model <C> Freundlich model <R>  <C> Sample <C> b (L mg−1) <C> qmax (mg g-1) <C> R2 <C> kf (L mg−1) <C> n <C> R2 <R>  <C> HNS-L0.5 <C> 0.016 <C> 115.74 <C> 0.982 <C> 3.11 <C> 1.39 <C> 0.995 <R>  <C> CS-1 <C> 0.011 <C> 60.42 <C> 0.463 <C> 1.34 <C> 1.43 <C> 0.951 <Cap> Langmuir and Freundlich isotherm parameters of HNS-L0.5 and CS-1. </Cap> ",
        "single_head_table": [
          [
            "Sample",
            "Langmuir model | b (L mg−1)",
            "Langmuir model | qmax (mg g-1)",
            "Langmuir model | R2",
            "Freundlich model | kf (L mg−1)",
            "Freundlich model | n",
            "Freundlich model | R2"
          ],
          [
            "HNS-L0.5",
            "0.016",
            "115.74",
            "0.982",
            "3.11",
            "1.39",
            "0.995"
          ],
          [
            "CS-1",
            "0.011",
            "60.42",
            "0.463",
            "1.34",
            "1.43",
            "0.951"
          ]
        ],
        "full_table": [
          [
            "Sample",
            "Langmuir model",
            "Langmuir model",
            "Langmuir model",
            "Freundlich model",
            "Freundlich model",
            "Freundlich model"
          ],
          [
            "Sample",
            "b (L mg−1)",
            "qmax (mg g-1)",
            "R2",
            "kf (L mg−1)",
            "n",
            "R2"
          ],
          [
            "HNS-L0.5",
            "0.016",
            "115.74",
            "0.982",
            "3.11",
            "1.39",
            "0.995"
          ],
          [
            "CS-1",
            "0.011",
            "60.42",
            "0.463",
            "1.34",
            "1.43",
            "0.951"
          ]
        ]
      },
      {
        "label": "Table 4",
        "caption": "Kinetic parameters of HNS-L0.5 and CS-1.",
        "as_string": " <R>  <C> Sample <C> RhB (mg L–1) <C> qe (mg g-1) <C> Pseudo-first order model <C> Pseudo-first order model <C> Pseudo-first order model <C> Pseudo-second order model <C> Pseudo-second order model <C> Pseudo-second order model <R>  <C> Sample <C> RhB (mg L–1) <C> qe (mg g-1) <C> k1 (min−1) <C> qe (cal) (mg g-1) <C> R2 <C> k2 (g mg-1 min−1) <C> qe (cal) (mg g-1) <C> R2 <R>  <C> HNS-L0.5 <C> 20 <C> 20.34 <C> 0.0209 <C> 4.48 <C> 0.9717 <C> 0.0160 <C> 20.48 <C> 0.9999 <R>  <C> CS-1 <C> 20 <C> 11.50 <C> 0.0082 <C> 5.52 <C> 0.9366 <C> 0.0041 <C> 12.00 <C> 0.9966 <Cap> Kinetic parameters of HNS-L0.5 and CS-1. </Cap> ",
        "single_head_table": [
          [
            "Sample",
            "RhB (mg L–1)",
            "qe (mg g-1)",
            "Pseudo-first order model | k1 (min−1)",
            "Pseudo-first order model | qe (cal) (mg g-1)",
            "Pseudo-first order model | R2",
            "Pseudo-second order model | k2 (g mg-1 min−1)",
            "Pseudo-second order model | qe (cal) (mg g-1)",
            "Pseudo-second order model | R2"
          ],
          [
            "HNS-L0.5",
            "20",
            "20.34",
            "0.0209",
            "4.48",
            "0.9717",
            "0.0160",
            "20.48",
            "0.9999"
          ],
          [
            "CS-1",
            "20",
            "11.50",
            "0.0082",
            "5.52",
            "0.9366",
            "0.0041",
            "12.00",
            "0.9966"
          ]
        ],
        "full_table": [
          [
            "Sample",
            "RhB (mg L–1)",
            "qe (mg g-1)",
            "Pseudo-first order model",
            "Pseudo-first order model",
            "Pseudo-first order model",
            "Pseudo-second order model",
            "Pseudo-second order model",
            "Pseudo-second order model"
          ],
          [
            "Sample",
            "RhB (mg L–1)",
            "qe (mg g-1)",
            "k1 (min−1)",
            "qe (cal) (mg g-1)",
            "R2",
            "k2 (g mg-1 min−1)",
            "qe (cal) (mg g-1)",
            "R2"
          ],
          [
            "HNS-L0.5",
            "20",
            "20.34",
            "0.0209",
            "4.48",
            "0.9717",
            "0.0160",
            "20.48",
            "0.9999"
          ],
          [
            "CS-1",
            "20",
            "11.50",
            "0.0082",
            "5.52",
            "0.9366",
            "0.0041",
            "12.00",
            "0.9966"
          ]
        ]
      }
    ]
  },
  {
    "file_path": "data/xml/S1387181125001611.xml",
    "type": "fla",
    "rejected_because": "accepted",
    "authors": [
      "Dai, Weijiong",
      "Liu, Zongqiang",
      "Zhao, Jing",
      "Wang, Yan",
      "Zheng, Jiajun",
      "Li, Ruifeng"
    ],
    "doi": "10.1016/j.micromeso.2025.113647",
    "title": "Facile fabrication of hierarchical SAPO-34 zeolite with enhanced MTO catalytic performance ",
    "year": "2025",
    "publication": "Microporous and Mesoporous Materials",
    "keywords": [
      "SAPO-34 zeolite",
      "Seed",
      "Fluoride",
      "Hierarchical",
      "Methanol-to-olefins"
    ],
    "abstract": "SAPO-34 zeolites with excellent selectivity towards to light olefins and highly catalytic stability are highly desirable. In this work, SAPO-34 zeolite (SAPO-34-S-F) featuring both significantly reduced crystal dimension and a hierarchical structure was synthesized for the first time through a seed-assisted strategy employing cost-effective triethylamine (TEA) as the only organic structure-directing agent (OSDA) in the NH4F-containing medium. The resulting SAPO-34 zeolite demonstrated exceptional catalytic performance in methanol-to-olefin (MTO) reaction, exhibiting a substantially increased catalytic lifetime of 525 min as well as an impressive light olefin selectivity of up to 83.7 %. These results significantly outperform those of conventional SAPO-34 zeolite with larger crystal dimension synthesized using TEA as OSDA, and SAPO-34 zeolite with similar crystal dimension synthesized without fluoride addition. Thermogravimetric analysis (TGA) of the spent catalysts revealed that SAPO-34-S-F possesses enhanced coke tolerance. Furthermore, in situ UV/Vis studies of the organic intermediates generated on zeolites during MTO reaction provided additional evidence for the excellent catalytic activity and stability of the SAPO-34-S-F sample. These findings offer important insights for the rational development of stable and high-efficiency SAPO-34 zeolite for MTO reaction.",
    "sections": [
      {
        "section_name": "Introduction",
        "content": [
          "Nowadays, over 40 % of solid catalysts in the chemical industry are mainly derived from zeolite materials [1]. The outstanding catalytic properties of zeolites arises from their well-ordered pore channel systems, modulable active sites, high thermal/hydrothermal stability. Among various zeolites, SAPO-34 zeolite contains a CHA cage (9.4 Å) connected with three-dimensional eight-ring intersecting channels (0.38 Å × 0.38 Å) [2], which has garnered significant interest because of its exceptional catalytic performance in MTO reaction. In particular, SAPO-34 zeolite has demonstrated exceptional performance as a catalyst for ethylene and propylene production, providing a viable alternative for producing light olefins from non-petroleum resources, which addresses the ever-growing global demand for light olefins [3–5]. However, the narrow pore dimension as well as large CHA cage of the microporous SAPO-34 zeolite often leads to severe diffusion limitations, consequently, a rapid catalyst deactivation often occur owing to the rapid deposition of coke species and pore blocking [6,7].",
          "Accordingly, the development of highly efficient SAPO-34 zeolites with enhanced stability is crucial for MTO reaction, garnering significant attention and research interest in the field. Recent advancements have focused on enhancing the SAPO-34 stability in catalyzing MTO process through various approaches. These methods typically involve modifying the morphology or structure of the zeolite crystals, such as reducing zeolite crystal size to shorten diffusion pathways or establish a hierarchical structure [8,9]. To prepare SAPO-34 zeolite with greatly reduced crystal size, a typical OSDA of TEAOH is usually used, however, the high cost of TEAOH poses a major obstacle to its widespread use [10,11]. To address this issue, there is a growing need for cheap and easy-available OSDAs that can facilitate the production of SAPO-34 with reduced crystal dimension. Up to now, several low-cost OSDAs have been successfully applied to prepare SAPO-34 zeolite, ie. Triethylamine [12], morpholine [13], n-butylamine [14], etc. However, these OSDAs often yield SAPO-34 zeolite crystals larger than 5 μm, which are detrimental to the MTO reaction. Therefore, fabricating SAPO-34 zeolites with reduced crystal dimension by the above low-cost OSDAs garnered significant interest from both academic and industrial communities. Moreover, hierarchical SAPO-34 zeolites have exhibited the ability to alleviate mass transport limitations, minimize coke formation as well as enhance catalytic performance in MTO reaction. Recently, various approaches have been developed to synthesize this type materials, including soft-templating methods [15–17], hard-templating methods [18] as well as post-treatment method [19–21]. However, these approaches often involve complex procedures and expensive reagents, limiting their application. Hence, it's crucial to develop straightforward and economical approaches for the synthesis of hierarchical SAPO-34 zeolites.",
          "Fluorine anion is widely recognized as crucial mineralizing agent in zeolite synthesis field [22,23]. Fluoride tends to reduce supersaturation of the species forming the framework, as a result, a distinctive feature of fluoride-mediated zeolite synthesis is the significantly slow nucleation rate, which often leads to the formation of larger crystals [24–26]. In addition, another significant characteristic of zeolites synthesized using fluoride-assisted method is that the resulting zeolite crystals typically exhibit fewer defect sites. This characteristic can enhance the zeolite's hydrophobic properties and improve its resistance to coke formation, thereby contributing to greater catalytic efficiency and stability [27–29]. However, the large zeolite crystal prepared in the fluoride media will lead to severe diffusion limitations, restricting its application in catalytic reactions. To circumvent this drawback, several approaches have been proposed, ie., introducing zeolite seeds or incorporating an initial aging step prior to fluoride addition. [30–33], the two strategies both aim to increase zeolite crystal growth rate through increasing the nuclei number during synthesis, ultimately reducing zeolite crystal dimension.",
          "To our knowledge, the preparation of SAPO-34 zeolites featuring both significantly reduced crystal size and a hierarchical structure using cost-effective OSDAs in a fluoride-containing medium has not been previously reported. Herein, SAPO-34 zeolite catalysts with greatly reduced crystal size, hierarchical structure and fewer defect sites were successfully prepared through a seed-assisted approach, employing TEA as the sole OSDA in an NH4F-containing medium. The resulting SAPO-34 zeolite demonstrated significantly improved catalytic activity in MTO reaction, exhibiting a substantially increased catalytic lifetime as well as higher selectivity of C2H4 and C3H6, in comparison with conventional SAPO-34 zeolites with larger crystals prepared using the OSDA of TEA, as well as those with similar crystal sizes produced via a seed-assisted method. Additionally, the characteristics and behavior of carbonaceous deposits on SAPO-34 catalysts were analyzed using in situ UV/Vis spectroscopy, offering additional evidence of the improved catalytic properties."
        ]
      },
      {
        "section_name": "Materials",
        "content": [
          "Colloidal silica (AS-40, SiO2, 40 wt%, Sigma-Aldrich), phosphoric acid (H3PO4, 85 %, Aladdin), triethylamine (TEA, 99 %, Aladdin), ammonium fluoride (NH4F, 99 %, Aladdin), tetraethylammonium hydroxide solution (TEAOH, 35 %, Aladdin), pseudo-boehmite (PB, 67 % Al2O3, Chalco), methanol (CH3OH, 99.9 %, Aladdin)."
        ]
      },
      {
        "section_name": "Synthesis of SAPO-34 zeolite via a seed-assisted approach combined with fluoride addition",
        "content": [
          "The zeolite was prepared under hydrothermal condition and the molar composition of the starting gel was set to 1.0Al2O3: 1 P2O5: 4TEA: 0.4SiO2: 70H2O: 8 % seed:0.1 NH4F. Typically, Pseudo-boehmite was initially mixed with phosphoric acid as well as deionized water until a uniform solution was achieved. The TEA solution was then introduced into the mixture and stirred for 1 h. Subsequently, colloidal silica was added into the obtained mixture and stirred for an additional 1 h. The calcined SAPO-34 zeolite seed was then added and stirred for 1 h. Finally, NH4F was introduced into the aforementioned mixture and stirred for 1 h. The mixture was subsequently transferred into an autoclave and subjected to crystallization at 200 °C for 2 days. After that, the product was thoroughly washed with deionized water until the pH approached near-neutral, which was then dried at 70 °C overnight and calcined at 550 °C for 6 h. The resulting sample was denoted as SAPO-34-S-F, with S and F indicating that the sample was prepared using a seed-assisted method combined with fluoride addition. The detail procedures for the synthesis of SAPO-34 zeolite seeds, SAPO-34-S and SAPO-34-C, the sample characterizations and catalytic evaluation were provided in the supplementary data."
        ]
      },
      {
        "section_name": "Results and discussion",
        "content": [
          "As depicted in Fig. 1 , the XRD patterns of all samples (SAPO-34-C, SAPO-34-S, SAPO-34-S-F) exhibit distinct diffraction patterns of CHA-type zeolite with sharp and high-intensity peaks, indicating the successful formation of CHA-type zeolite with high crystallinity and phase purity via different synthesis routes.",
          "As exhibited in Fig. 2 , the SAPO-34-C synthesized by conventional method shows a typical cube-like morphology with crystal dimensions in the range of 10–20 μm. In contrast to the large zeolite crystal of SAPO-34-C, SAPO-34-S shows an average particle size of approximately 1 μm, which is more than 10-fold smaller than the sample SAPO-34-C. The remarkable reduction in crystal size should be assigned to the presence of zeolite seed species, which could serve as nuclei or facilitate secondary nuclei formation, thereby promoting the production of significantly smaller zeolite crystals. Furthermore, the sample SAPO-34-S-F synthesized via a seed-assisted approach combined with fluoride addition exhibits much more uniform zeolite particle size of about 1 μm. The corresponding zeolite crystal dimension is greatly decreased compared with the zeolite crystals obtained in conventional fluoride-containing medium, which typically exceed 10 μm in size [25]. The results further indicate that the zeolite seeds can effectively reducing the crystal dimension of the zeolite products yielded in a fluoride-containing medium. What's more, some holes can be clearly found on the zeolite crystal surface of SAPO-34-S and SAPO-34-S-F, the holes occur on SAPO-34-S should be owing to the in-situ dissolution of the added seeds and thus generate the holes [34]. Obviously, more holes appeared on SAPO-34-S-F (Fig. 2), this should be due to the chemical etching effect of NH4F [35–37]. Moreover, high crystallinity of SAPO-34 zeolite can still be obtained by this in-situ etching strategy, implying that in-situ etching can maintain the high crystallinity of zeolite, which is totally in contrast to the post-treatment route. TEM was further employed to shed more light on SAPO-34-S and SAPO-34-S-F. Clearly, the sample SAPO-34-S-F possesses more pores within the size range of 10–200 nm compared to the sample SAPO-34-S (Fig. S1 and Fig S2), indicating that the seed-assisted approach combined with fluoride addition is a more effective route to introduce mesopore and macropore into SAPO-34 zeolite crystals. Hence, the SEM and TEM images clearly manifest that the combined approach of seed-assisted and fluoride-assisted methods proves highly effective in minimizing zeolite crystal dimension as well as fabricating hierarchical structure within zeolite crystals. Furthermore, the pure phase SAPO-34 zeolite seed (Fig. S3) exhibits an average particle dimension of 1 μm (Fig. S4).",
          "As shown in Fig. 3 , both the samples SAPO-34-S and SAPO-34-S-F show an obvious uptake near saturation pressure in the isotherms compared with the sample SAPO-34-C, implying the occurrence of meso- or macropores. Moreover, the samples SAPO-34-S and SAPO-34-S-F exhibit nearly identical micropore as SAPO-34-C (Table 1 ), revealing that all the zeolite samples have similar crystallinity. Furthermore, the SAPO-34-S and SAPO-34-S-F samples demonstrate an enhancement in the external surface area as well as mesopore volume, further confirming that a secondary porosity was successfully introduced into the zeolite samples.",
          "As shown in Table 1, no substantial change was observed in the compositions of different zeolite samples. Notably, the results further demonstrate that fluoride etching is an unbiased process, which is in line with previous reports [38–40]. The acidity properties of the series of zeolite samples were investigated by NH3-TPD (Fig. 4 ). All samples exhibited characteristic desorption peaks, centered at low and high temperatures, corresponding to weak and strong acid sites in the SAPO-34 zeolite samples, respectively. Meanwhile, the peak intensities are nearly identical for all samples, indicating that the zeolite samples have similar acid concentration. However, a noticeable difference in the peak locations of strong acid sites was observed among the three samples. The desorption temperatures for SAPO-34-C, SAPO-34-S and SAPO-34-S-F were 500 °C, 485 °C and 455 °C, respectively. As a higher desorption temperature suggests an increase of the acid strength, therefore, the acid strength of the three samples follow the sequence: SAPO-34-C > SAPO-34-S > SAPO-34-S-F.",
          "The solid-state MAS NMR was employed to investigate the local structure of Si, Al and P in zeolite samples. As shown in 27Al MAS NMR spectra (Fig. 5 a), all samples display three signals located at ∼43, 15 and −10 ppm, which are corresponding to aluminum atoms in tetrahedral coordination within the framework, as well as those in pentacoordinated and hexacoordinated states [41]. A dominant signal located at −27 ppm can be found in 31P MAS NMR spectra (Fig. 5b), which is owing to the tetrahedrally coordinated P in SAPO-34 zeolite. Meanwhile, a weak shoulder signal at −15 ppm can be found in all samples. This signal is assigned to P coordinated with water molecules [42,43]. What's more, no obvious difference can be found in both the 27Al MAS NMR and 31P MAS NMR spectra, indicating that the addition of zeolite seeds or fluoride has no obvious effects on the Al or P coordination in SAPO-34 zeolite samples. However, an apparent difference can be observed in 29Si MAS NMR spectra (Fig. 5c). The SAPO-34-C and SAPO-34-S zeolite samples display a prominent peak at −90 ppm, which is corresponding to Si(0Si, 4Al) [44]. While a dominant signal at −95 ppm attributed to the Si (1Si, 3Al) species is found in 29Si MAS NMR spectra of the sample SAPO-34-S-F [45]. It is widely accepted that the incorporation of Si through the SM2 mechanism produce Si(0Si, 4Al)], whereas the SM3 mechanism produces other configurations [46]. As indicated by the 29Si MAS NMR spectra, the dominant Si incorporation mechanism in the SAPO-34-C and SAPO-34-S samples is through SM2 route. However, when fluoride is introduced into the synthesis system, the SM3 route becomes the primary pathway. Therefore, it can be concluded that the addition of fluoride effectively alters the silicon incorporation pathway, shifting the dominant mechanism from SM2 to SM3. Furthermore, broad shoulder peaks in the range of −78 to −85 ppm are observed in SAPO-34-C and SAPO-34-S. These peaks are assigned to (Si(OT)n (OH)4-n), resulting from the partial dissociation of Si–OH–Al bonds [47,48]. However, this peak is absence from the 29Si MAS NMR spectra of the sample SAPO-34-S-F, indicating that the fluoride addition can effectively reduce the defects sites in zeolite, aligning with earlier findings reported in the literature [28,29].",
          "To evaluate the coke resistance of the samples, TGA analysis was performed on spent catalysts. As shown in Fig. 8 a, the weight loss occurring below 200 °C is attributed to the release of adsorbed water molecules, while the weight loss between 200 and 800 °C is due to the thermal decomposition of coke deposits trapped within zeolite samples. The weight loss of the coke compounds for samples SAPO-34-C, SAPO-34-S and SAPO-34-S-F is 15.2 %, 16.2 % and 17.2 %, respectively. To directly assess the coke resistance of various SAPO-34 zeolites during MTO reaction, the average coke accumulation rate (Rcoke) was further calculated. As shown in Fig. 8b, both SAPO-34-S-F and SAPO-34-S exhibit a much lower Rcoke than SAPO-34-C (0.040/0.065 vs 0.131 mg/min), indicating that a much better coke tolerance of SAPO-34-S-F and SAPO-34-S. The introduction of meso/macro pores and the decrease of the zeolite crystal dimension can effectively enhance the diffusion efficiency, and substantially reduce coke accumulation, thereby enhancing the performance of SAPO-34 zeolite in MTO reaction.",
          "In situ UV/vis spectroscopy was employed to get more details of the evolution of organic species formed over different zeolite samples during MTO reaction. As shown in Fig. 9 , the band at ∼300 nm quickly emerged during the early stages of MTO reaction, indicating the formation of monoenylic carbenium ions [52]. With time on stream, the intensity of this band is gradually declined and a new band located at ∼325 nm due to dienylic carbenium ions occurred [53]. Meanwhile, a new band at ∼270 nm owing to the polyalkylaromatics can also be observed [54]. Besides, a band at ∼400–410 nm, associated with polycyclic aromatic compounds, is observed in all catalysts, and its intensity progressively increases with prolonged reaction time [6]. The concentrations of polycyclic aromatics can be reflected by the band intensity, as shown in Fig. 9, one can conclude that the accumulation rate of polycyclic aromatics is variable among the zeolite samples and follows the sequence: SAPO-34-C > SAPO-34-S > SAPO-34-S-F. The quick accumulation of polycyclic aromatics of sample SAPO-34-C should be owing to the much longer diffusion pathway in the large zeolite crystal, which could result in significantly hindered-diffusion effect and thus improve the accumulation of polycyclic aromatics. Downsizing the crystal dimension of the zeolite sample can effectively reduce the diffusion pathway, hence, a much lower coke accumulation rate can be observed on the sample SAPO-34-S. The notably slower coke accumulation rate in the SAPO-34-S-F sample should be ascribed to its smaller crystal dimension and the incorporation of meso/macro pores. Besides, the shortage of defect sites and the reduced acid strength of the sample SAPO-34-S-F may also contribute to the lower coke accumulation rate. What's more, an exclusive band located at ∼475 nm is found in the sample SAPO-34-C, which is assigned to the species of trienylic carbenium ions [55]. The result further confirms that long diffusion pathway will promote the conversion towards more complex coke compounds and accelerate the deactivation of the zeolite. Therefore, these findings provide a clear explanation for the variations in catalytic stability among the three samples, which is in line with the catalytic activity (Figs. 6 and 7) and TGA results (Fig. 8).",
          "Generally, polycyclic aromatic compounds are the main coke species formed in SAPO-34 catalysts during MTO reaction, which are meanly generated from the hydrogen transfer reaction between primary olefins and trapped methylbenzenes/methylnaphthalenes [56]. Therefore, the hydrogen transfer reaction is regarded as a key factor contributing to the rapid catalyst deactivation. A lower HTI index corresponds to slower catalyst deactivation. Herein, the hydrogen transfer index (HTI, C3H8/C3H6) was utilized to assess the level of hydrogen transfer reactions. As shown in Fig. 10 , the HTI index value of the samples SAPO-34-S-F and SAPO-34-S are lower than the conventional SAPO-34 sample. Notably, a 2.5-fold decreased initial HTI value was observed on the sample SAPO-34-S-F, which is well consistent with the catalyst stability of the samples. The results further confirm that the sample SAPO-34-S-F can well suppress the formation of the polycyclic aromatics, thereby minimizing coke formation during MTO reaction and significantly improving catalytic stability. The results are in line with the findings discussed above."
        ]
      },
      {
        "section_name": "Conclusion",
        "content": [
