Repository: Iwanap1/Zeolite_TDM

# Zeolite_TDM

Work done for PhD project leading up to ESA. demonstration.ipynb goes through example workflow with JSON and XML files, however the main pipeline uses MongoDB. To use, create a .env file in root directory and enter your Elsevier API key under variable "ELSEVIER" and enter MongoDB URI under "MONGO" (optional, you can just use the JSON versions).

No data from papers is included in this repo to avoid risking copyright infringement

Corpus acquisition and Paragraph classification run fine on a CPU (16 GB), however cuda is necessary for the rest. 

LLMs need downloading seperately, be wary of this taking up a lot of space

File: data/manual_extraction_cleaned.json (part 13 of 15)
[
        "text": "<header>Synthesis<text>The ZSM-22 zeolites were hydrothermally synthesized following a previously reported method using 1,6-diaminohexane (DAH, Sinopharm Chemical Reagent Co., ltd.) as the organic structure directing agent (OSDA) [29]. Briefly, the precursor solution with a molar composition of Al2O3: 80SiO2: 6K2O: 17.5DAH:2025 H2O was stirred at room temperature for 2 h. Then, the mixture was transferred to a Teflon-lined stainless-steel reactor and crystallized at 160 C for 48 h under autogenous pressure. Finally, the solid product was filtered, dried and calcined in air conditions at 560 C for 8 h. Calcined sample (denoted as KZ22) was repeatedly exchanged with the aqueous solution of NH4Cl at 80 C (3 \u00d7 3 h, 50 mL of a solution per 1 g of zeolite), washed with deionized water, dried at 120 C for 12 h. The ion-exchanged sample was labeled as NZ22. Then, the protonated zeolite ZSM-22 (Z22) was derived by calcining zeolite NZ22 as obtained at 450 C for 4 h without any further post-treatments. The controllable desilication treatment was carried out by introducing the NZ22 sample in the aqueous solution consisting cetyltrimethylammonium bromide (CTAB, Sinopharm Chemical Reagent Co., ltd.) and NaOH solution of different concentrations at 80 C for 10 h. After this procedure, the resulting solid was washed using deionized water until pH neutral and dried at 60 C for 24 h. Then, the samples were treated in an aqueous solution of 0.1 HCl at 80 C for 2 h. The Na ions were entirely removed from the solid products by exchanging with 0.5 M NH4Cl for 3 times. Finally, the samples were dried overnight and calcined in a furnace at 550 C for 4 h. The protonic samples were denoted as CZ22-015, CZ22-03, and CZ22-045, according to the NaOH concentrations (0.15 M, 0.3 M, and 0.45 M) in the desilication solution. For comparison, the NZ-22 sample was treated in the NaOH aqueous solution (0.3 M) at 80 C for 2 h without the addition of CTAB. The post-treatments consisting of the HCl wash, NH4Cl exchange, dryness and calcination followed the procedures of CZ22-x samples. The resulting solid product was labeled as DZ22-03.",
        "samples": [
            {
                "name": "Z22",
                "morphological_description": "",
                "zeolite_source": {
                    "source": "hydrothermal crystallization",
                    "did_step": "true",
                    "components": "1,6-diaminohexane (DAH)",
                    "gel_composition": "Al2O3: 80SiO2: 6K2O: 17.5DAH:2025 H2O",
                    "seed": "",
                    "ratios": "",
                    "pH": "",
                    "pH_adjusted_with": "",
                    "temperature": "160 C",
                    "time": "48h",
                    "tumbling": ""
                },
                "post-synthesis": [
                    {
                        "process": "calcination",
                        "did_step": "true",
                        "start_form": "",
                        "end_form": "",
                        "gas": "air",
                        "gas_flow": "",
                        "heat_rate": "",
                        "temperature": "560 C",
                        "time": "8 h"
                    },
                    {
                        "process": "ion_exchange",
                        "did_step": "true",
                        "initial_form": "K",
                        "final_form": "NH4",
                        "solutes": "NH4Cl",
                        "temperature": "80 C",
                        "time": "3 h",
                        "solvent": "(50 mL/g)",
                        "repeats": "3"
                    },
                    {
                        "process": "calcination",
                        "did_step": "true",
                        "start_form": "NH4",
                        "end_form": "H",
                        "gas": "",
                        "gas_flow": "",
                        "heat_rate": "",
                        "temperature": "450 C",
                        "time": "4 h"
                    }
                ]
            },
            {
                "name": "CZ22-015",
                "morphological_description": "",
                "zeolite_source": {
                    "source": "hydrothermal crystallization",
                    "did_step": "true",
                    "components": "1,6-diaminohexane (DAH)",
                    "gel_composition": "Al2O3: 80SiO2: 6K2O: 17.5DAH:2025 H2O",
                    "seed": "",
                    "ratios": "",
                    "pH": "",
                    "pH_adjusted_with": "",
                    "temperature": "160 C",
                    "time": "48h",
                    "tumbling": ""
                },
                "post-synthesis": [
                    {
                        "process": "calcination",
                        "did_step": "true",
                        "start_form": "",
                        "end_form": "",
                        "gas": "air",
                        "gas_flow": "",
                        "heat_rate": "",
                        "temperature": "560 C",
                        "time": "8 h"
                    },
                    {
                        "process": "ion_exchange",
                        "did_step": "true",
                        "initial_form": "K",
                        "final_form": "NH4",
                        "solutes": "NH4Cl",
                        "temperature": "80 C",
                        "time": "3 h",
                        "solvent": "(50 mL/g)",
                        "repeats": "3"
                    },
                    {
                        "process": "solvent_etching",
                        "did_step": "true",
                        "mass_parent": "",
                        "solutes": "CTAB | NaOH (0.15 M)",
                        "solvent": "",
                        "temperature": "80 C",
                        "time": "10 h",
                        "microwave": "not used",
                        "ultrasound": "not used",
                        "repeats": ""
                    },
                    {
                        "process": "solvent_etching",
                        "did_step": "true",
                        "mass_parent": "",
                        "solutes": "HCl (0.1 M)",
                        "solvent": "",
                        "temperature": "80 C",
                        "time": "2 h",
                        "microwave": "not used",
                        "ultrasound": "not used",
                        "repeats": ""
                    },
                    {
                        "process": "ion_exchange",
                        "did_step": "true",
                        "initial_form": "Na",
                        "final_form": "NH4",
                        "solutes": "NH4Cl (0.5 M)",
                        "temperature": "",
                        "time": "",
                        "solvent": "",
                        "repeats": ""
                    },
                    {
                        "process": "calcination",
                        "did_step": "true",
                        "start_form": "NH4",
                        "end_form": "H",
                        "gas": "",
                        "gas_flow": "",
                        "heat_rate": "",
                        "temperature": "450 C",
                        "time": "4 h"
                    }
                ]
            },
            {
                "name": "CZ22-03",
                "morphological_description": "",
                "zeolite_source": {
                    "source": "hydrothermal crystallization",
                    "did_step": "true",
                    "components": "1,6-diaminohexane (DAH)",
                    "gel_composition": "Al2O3: 80SiO2: 6K2O: 17.5DAH:2025 H2O",
                    "seed": "",
                    "ratios": "",
                    "pH": "",
                    "pH_adjusted_with": "",
                    "temperature": "160 C",
                    "time": "48h",
                    "tumbling": ""
                },
                "post-synthesis": [
                    {
                        "process": "calcination",
                        "did_step": "true",
                        "start_form": "",
                        "end_form": "",
                        "gas": "air",
                        "gas_flow": "",
                        "heat_rate": "",
                        "temperature": "560 C",
                        "time": "8 h"
                    },
                    {
                        "process": "ion_exchange",
                        "did_step": "true",
                        "initial_form": "K",
                        "final_form": "NH4",
                        "solutes": "NH4Cl",
                        "temperature": "80 C",
                        "time": "3 h",
                        "solvent": "(50 mL/g)",
                        "repeats": "3"
                    },
                    {
                        "process": "solvent_etching",
                        "did_step": "true",
                        "mass_parent": "",
                        "solutes": "CTAB | NaOH (0.3 M)",
                        "solvent": "",
                        "temperature": "80 C",
                        "time": "10 h",
                        "microwave": "not used",
                        "ultrasound": "not used",
                        "repeats": ""
                    },
                    {
                        "process": "solvent_etching",
                        "did_step": "true",
                        "mass_parent": "",
                        "solutes": "HCl (0.1 M)",
                        "solvent": "",
                        "temperature": "80 C",
                        "time": "2 h",
                        "microwave": "not used",
                        "ultrasound": "not used",
                        "repeats": ""
                    },
                    {
                        "process": "ion_exchange",
                        "did_step": "true",
                        "initial_form": "Na",
                        "final_form": "NH4",
                        "solutes": "NH4Cl (0.5 M)",
                        "temperature": "",
                        "time": "",
                        "solvent": "",
                        "repeats": ""
                    },
                    {
                        "process": "calcination",
                        "did_step": "true",
                        "start_form": "NH4",
                        "end_form": "H",
                        "gas": "",
                        "gas_flow": "",
                        "heat_rate": "",
                        "temperature": "450 C",
                        "time": "4 h"
                    }
                ]
            },
            {
                "name": "CZ22-045",
                "morphological_description": "",
                "zeolite_source": {
                    "source": "hydrothermal crystallization",
                    "did_step": "true",
                    "components": "1,6-diaminohexane (DAH)",
                    "gel_composition": "Al2O3: 80SiO2: 6K2O: 17.5DAH:2025 H2O",
                    "seed": "",
                    "ratios": "",
                    "pH": "",
                    "pH_adjusted_with": "",
                    "temperature": "160 C",
                    "time": "48h",
                    "tumbling": ""
                },
                "post-synthesis": [
                    {
                        "process": "calcination",
                        "did_step": "true",
                        "start_form": "",
                        "end_form": "",
                        "gas": "air",
                        "gas_flow": "",
                        "heat_rate": "",
                        "temperature": "560 C",
                        "time": "8 h"
                    },
                    {
                        "process": "ion_exchange",
                        "did_step": "true",
                        "initial_form": "K",
                        "final_form": "NH4",
                        "solutes": "NH4Cl",
                        "temperature": "80 C",
                        "time": "3 h",
                        "solvent": "(50 mL/g)",
                        "repeats": "3"
                    },
                    {
                        "process": "solvent_etching",
                        "did_step": "true",
                        "mass_parent": "",
                        "solutes": "CTAB | NaOH (0.45 M)",
                        "solvent": "",
                        "temperature": "80 C",
                        "time": "10 h",
                        "microwave": "not used",
                        "ultrasound": "not used",
                        "repeats": ""
                    },
                    {
                        "process": "solvent_etching",
                        "did_step": "true",
                        "mass_parent": "",
                        "solutes": "HCl (0.1 M)",
                        "solvent": "",
                        "temperature": "80 C",
                        "time": "2 h",
                        "microwave": "not used",
                        "ultrasound": "not used",
                        "repeats": ""
                    },
                    {
                        "process": "ion_exchange",
                        "did_step": "true",
                        "initial_form": "Na",
                        "final_form": "NH4",
                        "solutes": "NH4Cl (0.5 M)",
                        "temperature": "",
                        "time": "",
                        "solvent": "",
                        "repeats": ""
                    },
                    {
                        "process": "calcination",
                        "did_step": "true",
                        "start_form": "NH4",
                        "end_form": "H",
                        "gas": "",
                        "gas_flow": "",
                        "heat_rate": "",
                        "temperature": "450 C",
                        "time": "4 h"
                    }
                ]
            },
            {
                "name": "DZ22-03",
                "morphological_description": "",
                "zeolite_source": {
                    "source": "hydrothermal crystallization",
                    "did_step": "true",
                    "components": "1,6-diaminohexane (DAH)",
                    "gel_composition": "Al2O3: 80SiO2: 6K2O: 17.5DAH:2025 H2O",
                    "seed": "",
                    "ratios": "",
                    "pH": "",
                    "pH_adjusted_with": "",
                    "temperature": "160 C",
                    "time": "48h",
                    "tumbling": ""
                },
                "post-synthesis": [
                    {
                        "process": "calcination",
                        "did_step": "true",
                        "start_form": "",
                        "end_form": "",
                        "gas": "air",
                        "gas_flow": "",
                        "heat_rate": "",
                        "temperature": "560 C",
                        "time": "8 h"
                    },
                    {
                        "process": "ion_exchange",
                        "did_step": "true",
                        "initial_form": "K",
                        "final_form": "NH4",
                        "solutes": "NH4Cl",
                        "temperature": "80 C",
                        "time": "3 h",
                        "solvent": "(50 mL/g)",
                        "repeats": "3"
                    },
                    {
                        "process": "solvent_etching",
                        "did_step": "true",
                        "mass_parent": "",
                        "solutes": "CTAB",
                        "solvent": "",
                        "temperature": "80 C",
                        "time": "10 h",
                        "microwave": "not used",
                        "ultrasound": "not used",
                        "repeats": ""
                    },
                    {
                        "process": "solvent_etching",
                        "did_step": "true",
                        "mass_parent": "",
                        "solutes": "HCl (0.1 M)",
                        "solvent": "",
                        "temperature": "80 C",
                        "time": "2 h",
                        "microwave": "not used",
                        "ultrasound": "not used",
                        "repeats": ""
                    },
                    {
                        "process": "ion_exchange",
                        "did_step": "true",
                        "initial_form": "Na",
                        "final_form": "NH4",
                        "solutes": "NH4Cl (0.5 M)",
                        "temperature": "",
                        "time": "",
                        "solvent": "",
                        "repeats": ""
                    },
                    {
                        "process": "calcination",
                        "did_step": "true",
                        "start_form": "NH4",
                        "end_form": "H",
                        "gas": "",
                        "gas_flow": "",
                        "heat_rate": "",
                        "temperature": "450 C",
                        "time": "4 h"
                    }
                ]
            }
        ]
    },
    {
        "doi": "10.1016/j.fuel.2022.125392",
        "text": "<header>Catalysts preparation and characterization<text>Three PtPd catalysts supported on Y zeolite have been used. The zeolite (ultrastable CBV712) has been supplied by Zeolyst International in the ammonium form with a SiO2/Al2O3 ratio of 12. The first catalyst (Cat-A) has been prepared using the zeolite without being submitted to any desilication treatment. The second one (Cat-B), has been prepared after submitting the zeolite to a desilication treatment (detailed below), whereas the third one (Cat-C) has been prepared after submitting twice the zeolite to the desilication treatment. The alkaline treatment method followed for zeolite desilication has consisted on [31]: i) suspension of 10 g in 300 mL of 0.1 M aqueous NaOH solution and stirring for 15 min at room temperature; ii) neutralization of the suspension with an equivalent amount of 1.0 M HCl solution to quench the desilication treatment. No longer contact times are required since using an aqueous NaOH solution, most of the mesoporosity is developed in the first 15 min [41,42]; iii) the desilicated zeolite was filtered and washed with deionized water; iv) the zeolite was subjected to two subsequent ion exchange cycles of 24 h with a 0.50 M aqueous solution of NH4Cl at room temperature (zeolite/solution ratio of 1 g/5 mL), in order to ensure that the Na introduced during the leaching stage is totally removed. Lastly, v) the zeolite was filtered, washed with deionized water, dried in an oven at 110 C for 16 h, and calcined in a muffle at 550 C, using a heating ramp of 12 C min-1, and maintaining that temperature for 4 h. In all the cases, the incorporation of the metals (1 wt% of Pt and 0.5 wt% of Pd) has been carried out following the procedure described by Guti\u00e9rrez et al. [43]. The behavior of PtPd as a metal function to activate hydrogenation reactions is well established [44]. This bimetallic function offers advantages over each of the individual metals in terms of stability and higher conversion, due to its lower S retention. Moreover, the PtPd catalyst supported on HY zeolite is very stable and has an outstanding capacity for obtaining naphtha and medium distillates [43\u201345]. The catalysts have been extensively characterized in order to correlate their physicochemical properties with their catalytic behavior. In this way, the textural properties have been determined from the N2 adsorption\u2013desorption isotherms. The crystalline structure of the supports has been analyzed by X-ray diffraction. The acidic properties have been measured by temperature-programmed desorption/cracking of tert-butylamine and by pyridine FTIR analysis. The composition of the catalysts and the metal content have been measured by wavelength dispersion X-ray fluorescence spectrometry and inductively coupled plasma with atomic emission spectroscopy, respectively. In addition, some TEM images have been acquired for characterizing in a higher extent the structure of the catalyst and for observing the metal dispersion. Finally, the coke deposited on the catalysts has been measured by temperature-programmed oxidation. The equipment used for each analysis, as well as the procedures followed are available in the Supplementary Material.",
        "samples": [
            {
                "name": "Zeolite",
                "morphological_description": "",
                "zeolite_source": {
                    "source": "commercial",
                    "did_step": "true",
                    "name": "",
                    "supplier": "Zeolyst International",
                    "form": "NH4",
                    "cbv": "CBV712",
                    "Si/Al": "",
                    "SiO2/Al2O3": "12",
                    "M": "",
                    "Si/M": ""
                },
                "post-synthesis": []
            },
            {
                "name": "Cat-A",
                "morphological_description": "",
                "zeolite_source": {
                    "source": "commercial",
                    "did_step": "true",
                    "name": "",
                    "supplier": "Zeolyst International",
                    "form": "NH4",
                    "cbv": "CBV712",
                    "Si/Al": "",
                    "SiO2/Al2O3": "12",
                    "M": "",
                    "Si/M": ""
                },
                "post-synthesis": [
                    {
                        "process": "impregnation",
                        "did_step": "true",
                        "metal": "PtPd",
                        "loading": "1 wt% of Pt and 0.2 wt% of Pd"
                    }
                ]
            },
            {
                "name": "Cat-B",
                "morphological_description": "",
                "zeolite_source": {
                    "source": "commercial",
                    "did_step": "true",
                    "name": "",
                    "supplier": "Zeolyst International",
                    "form": "NH4",
                    "cbv": "CBV712",
                    "Si/Al": "",
                    "SiO2/Al2O3": "12",
                    "M": "",
                    "Si/M": ""
                },
                "post-synthesis": [
                    {
                        "process": "solvent_etching",
                        "did_step": "true",
                        "mass_parent": "",
                        "solutes": "NaOH (0.1 M)",
                        "solvent": "aqueous (200 mL)",
                        "temperature": "room temperature",
                        "time": "15",
                        "microwave": "not used",
                        "ultrasound": "not used",
                        "repeats": ""
                    },
                    {
                        "process": "ion_exchange",
                        "did_step": "true",
                        "initial_form": "Na",
                        "final_form": "NH4",
                        "solutes": "NH4Cl (0.50 M)",
                        "temperature": "room temperature",
                        "time": "24 h",
                        "solvent": "aqueous (5 mL/g)",
                        "repeats": "2"
                    },
                    {
                        "process": "calcination",
                        "did_step": "true",
                        "start_form": "",
                        "end_form": "",
                        "gas": "",
                        "gas_flow": "",
                        "heat_rate": "12 C min-1",
                        "temperature": "550 C",
                        "time": "4 h"
                    },
                    {
                        "process": "impregnation",
                        "did_step": "true",
                        "metal": "PtPd",
                        "loading": "1 wt% of Pt and 0.2 wt% of Pd"
                    }
                ]
            },
            {
                "name": "Cat-C",
                "morphological_description": "",
                "zeolite_source": {
                    "source": "commercial",
                    "did_step": "true",
                    "name": "",
                    "supplier": "Zeolyst International",
                    "form": "NH4",
                    "cbv": "CBV712",
                    "Si/Al": "",
                    "SiO2/Al2O3": "12",
                    "M": "",
                    "Si/M": ""
                },
                "post-synthesis": [
                    {
                        "process": "solvent_etching",
                        "did_step": "true",
                        "mass_parent": "",
                        "solutes": "NaOH (0.1 M)",
                        "solvent": "aqueous (5 mL/g)",
                        "temperature": "room temperature",
                        "time": "15",
                        "microwave": "not used",
                        "ultrasound": "not used",
                        "repeats": ""
                    },
                    {
                        "process": "solvent_etching",
                        "did_step": "true",
                        "mass_parent": "",
                        "solutes": "NaOH (0.1 M)",
                        "solvent": "aqueous (300 mL)",
                        "temperature": "room temperature",
                        "time": "15",
                        "microwave": "not used",
                        "ultrasound": "not used",
                        "repeats": ""
                    },
                    {
                        "process": "ion_exchange",
                        "did_step": "true",
                        "initial_form": "Na",
                        "final_form": "NH4",
                        "solutes": "NH4Cl (0.50 M)",
                        "temperature": "room temperature",
                        "time": "24 h",
                        "solvent": "aqueous (5 mL/g)",
                        "repeats": "2"
                    },
                    {
                        "process": "calcination",
                        "did_step": "true",
                        "start_form": "",
                        "end_form": "",
                        "gas": "",
                        "gas_flow": "",
                        "heat_rate": "12 C min-1",
                        "temperature": "550 C",
                        "time": "4 h"
                    },
                    {
                        "process": "impregnation",
                        "did_step": "true",
                        "metal": "PtPd",
                        "loading": "1 wt% of Pt and 0.2 wt% of Pd"
                    }
                ]
            }
        ]
    },
    {
        "doi": "10.1016/j.catcom.2024.106871",
        "text": "<header>Primary synthesis of Nanosized zeolite Beta<text>The synthesis of zeolite beta was conducted using the methodology outlined in the pertinent literature [16]. In this study, the silica source used was fumed silica (Degussa, Aerosil 200), whereas the aluminum source employed was aluminum powder. Additionally, tetraethylammonium hydroxide (TEAOH) (Aldrich, 35% aqueous solution) was utilized as the template agent. The precursor gel was composed of oxides with the following molar ratio: 30TEAOH: 50SiO2:Al2O3:750H2O. Aluminum metal was dissolved in a TEAOH-containing aqueous solution, resulting in the formation of a transparent solution. Subsequently, this solution was introduced into a slurry composed of fumed silica and another portion of the TEAOH-containing aqueous solution. The aluminosilicate fluid gel that was created was agitated in a beaker at room temperature for 4 h. Following, it was placed into a Teflon-lined autoclave. The process of crystallization was conducted at a temperature of 140 C in a rotational state at a speed of 60 rpm for 3 days. The autoclave was subjected to quenching to stop the crystallization reaction. The separation of the finished product from the liquid was achieved by using a centrifuge operating at a speed of 16,000 rpm. Subsequently, the separated product underwent a washing process using deionized water until the pH level reached a value lower than 9.0. Finally, the product was subjected to a drying procedure in an oven at a temperature of 110 C. The resultant solid sample was named as NB-NC (nano-beta non-calcinated) in which the TEAOH template was not burned off.<header>Hierarchical nanosized beta synthesis<text>Mesoporous nanosized beta zeolites were synthesized by employing two main strategies consisting of hydrothermal treatment (steaming) and base treatment methods for non-calcined (NB-NC) and calcined (NB-C) nanosized beta zeolites. In the hydrothermal treatment method, the NB-NC (with TEAOH in the zeolite pores) or its calcinated counterpart (NB-C) samples were steamed using an autoclave reactor at temperature of 550 C for one hour and the pressure was maintained at 0.1 MPa throughout the treatment time by adjusting the pressure relief valve. Subsequently, the recovered steamed solids were calcined at 600 C for 4 h to remove the organic agents and the resultant products were named as NB-NC-HT-C and NB-C-HT-C respectively. In the base treatment method, two kind of experiments were carried out as follow: 1) a mixture of 0.5 M ammonia and hexadecyltrimethylammonium bromide (CTAB) was mixed with NB-C or NB-NC, 2) only 0.5 M ammonia was mixed with NB-C or NB-NC. The two experiments were conducted by using PTFE lined 140 ml autoclave, and heated in the oven at 150 C for 10 h. Then, the autoclave was quenched and the final solid product was separated from the liquid using a 12,000 rpm centrifugation. The recovered solid was washed several times with distilled water, dried at 110 C, and subsequently, calcined at 600 C for 4 h to remove the organic agents. The resultant samples were named as NB-NC-BT and NB-NC-BT-wCTAB respectively. The synthesis conditions and samples names are summarized in Fig. 1 and the following table - <R><C>ParentBeta<C>NB-NCNanosized (non-calcined)<C>NB-NCNanosized (non-calcined)<C>NB-CNanosized (calcined)<C>NB-CNanosized (calcined)<R><C>[EMPTY]<C>Steam treated<C>Base treated<C>Steam treated<C>Base treated<R><C>ModifiedSamples<C>NB-NC-HT<C>NB-NC-BT<C>NB-C-HT<C>NB-C-BT<R><C>[EMPTY]<C>NB-NC-HT-C<C>NB-NC-BT-wCTAB<C>NB-C-HT-C<C>NB-C-BT-wCTAB<Cap>Summary of samples and synthesis conditions.</Cap> . The main parameters for base treatment were as follow: ammonia to zeolite ratio was 16.7 (ml/g), and CTAB to zeolite weight ratio was 0.3 (g/g).<header>Hydrocracking catalyst synthesis<text>In order to evaluate the catalytic efficiency of mesoporous nanosized beta zeolites in the process of crude oil direct hydrocracking, a set of six hydrocracking catalysts was prepared by using the modified nanosized beta zeolites. The hydrocracking catalysts were formulated as a combination including hierarchical beta zeolites, large-pore alumina (sasol PURALOX TH100/150, with a specific surface area of 201.6 m2/g and a pore volume of 0.96 ml/g), MoO3, nickel nitrate hexahydrate, and binder (partially acid-peptized alumina, sasol, CATAPAL B). These were meticulously blended to create a homogenous mixture suitable for extrusion. The combination underwent extrusion to produce extrudate with a cylindrical shape. Subsequently, it was subjected to drying at a temperature of 110 C for the duration of one night. Finally, the extrudate was calcined in an air environment at a temperature of 500 C for 4 h. The composition of all catalysts is the same, consisting of MoO3 (15 wt%), NiO (5 wt%), zeolite (50 wt%), and alumina (30 wt%). The formulated hydrocracking catalysts with the following zeolites: NB-C, NB-NC, NB-C-BT, NB-NC-HT, NB-NC-BT, and NB-NC-BT-wCTAB were designated as HC-1, HC-2, HC-3, HC-4, HC-5 and HC-6, respectively.",
        "samples": [
            {
                "name": "NB-NC",
                "morphological_description": "",
                "zeolite_source": {
                    "source": "hydrothermal crystallization",
                    "did_step": "true",
                    "components": "fumed silica | aluminium powder | tetraethylammonium hydroxide (TEAOH 35% aqueous solution)",
                    "gel_composition": "30TEAOH: 50SiO2:Al2O3:750H2O",
                    "seed": "",
                    "ratios": "",
                    "pH": "",
                    "pH_adjusted_with": "",
                    "temperature": "160 C",
                    "time": "48h",
                    "tumbling": ""
                },
                "post-synthesis": []
            },
            {
                "name": "NB-C",
                "morphological_description": "",
                "zeolite_source": {
                    "source": "hydrothermal crystallization",
                    "did_step": "true",
                    "components": "fumed silica | aluminium powder | tetraethylammonium hydroxide (TEAOH 35% aqueous solution)",
                    "gel_composition": "30TEAOH: 50SiO2:Al2O3:750H2O",
                    "seed": "",
                    "ratios": "",
                    "pH": "",
                    "pH_adjusted_with": "",
                    "temperature": "160 C",
                    "time": "48h",
                    "tumbling": ""
                },
                "post-synthesis": [
                    {
                        "process": "calcination",
                        "did_step": "true",
                        "start_form": "",
                        "end_form": "",
                        "gas": "air",
                        "gas_flow": "",
                        "heat_rate": "",
                        "temperature": "",
                        "time": ""
                    }
                ]
            },
            {
                "name": "NB-NC-HT-C",
                "morphological_description": "",
                "zeolite_source": {
                    "source": "hydrothermal crystallization",
                    "did_step": "true",
                    "components": "fumed silica | aluminium powder | tetraethylammonium hydroxide (TEAOH 35% aqueous solution)",
                    "gel_composition": "30TEAOH: 50SiO2:Al2O3:750H2O",
                    "seed": "",
                    "ratios": "",
                    "pH": "",
                    "pH_adjusted_with": "",
                    "temperature": "160 C",
                    "time": "48h",
                    "tumbling": ""
                },
                "post-synthesis": [
                    {
                        "process": "steam treatment",
                        "did_step": "true",
                        "mass_parent": "",
                        "gas": "steam",
                        "temperature": "550 C",
                        "time": "1 h",
                        "pressure": "0.1 MPa",
                        "WHSV": "",
                        "additives": ""
                    },
                    {
                        "process": "calcination",
                        "did_step": "true",
                        "start_form": "",
                        "end_form": "",
                        "gas": "",
                        "gas_flow": "",
                        "heat_rate": "",
                        "temperature": "600 C",
                        "time": "4 h"
                    }
                ]
            },
            {
                "name": "NB-NC-HT",
                "morphological_description": "",
                "zeolite_source": {
                    "source": "hydrothermal crystallization",
                    "did_step": "true",
                    "components": "fumed silica | aluminium powder | tetraethylammonium hydroxide (TEAOH 35% aqueous solution)",
                    "gel_composition": "30TEAOH: 50SiO2:Al2O3:750H2O",
                    "seed": "",
                    "ratios": "",
                    "pH": "",
                    "pH_adjusted_with": "",
                    "temperature": "160 C",
                    "time": "48h",
                    "tumbling": ""
                },
                "post-synthesis": [
                    {
                        "process": "steam treatment",
                        "did_step": "true",
                        "mass_parent": "",
                        "gas": "steam",
                        "temperature": "550 C",
                        "time": "1 h",
                        "pressure": "0.1 MPa",
                        "WHSV": "",
                        "additives": ""
                    }
                ]
            },
            {
                "name": "NB-C-HT-C",
                "morphological_description": "",
                "zeolite_source": {
                    "source": "hydrothermal crystallization",
                    "did_step": "true",
                    "components": "fumed silica | aluminium powder | tetraethylammonium hydroxide (TEAOH 35% aqueous solution)",
                    "gel_composition": "30TEAOH: 50SiO2:Al2O3:750H2O",
                    "seed": "",
                    "ratios": "",
                    "pH": "",
                    "pH_adjusted_with": "",
                    "temperature": "160 C",
                    "time": "48h",
                    "tumbling": ""
                },
                "post-synthesis": [
                    {
                        "process": "calcination",
                        "did_step": "true",
                        "start_form": "",
                        "end_form": "",
                        "gas": "air",
                        "gas_flow": "",
                        "heat_rate": "",
                        "temperature": "",
                        "time": ""
                    },
                    {
                        "process": "steam treatment",
                        "did_step": "true",
                        "mass_parent": "",
                        "gas": "steam",
                        "temperature": "550 C",
                        "time": "1 h",
                        "pressure": "0.1 MPa",
                        "WHSV": "",
                        "additives": ""
                    },
                    {
                        "process": "calcination",
                        "did_step": "true",
                        "start_form": "",
                        "end_form": "",
                        "gas": "",
                        "gas_flow": "",
                        "heat_rate": "",
                        "temperature": "600 C",
                        "time": "4 h"
                    }
                ]
            },
            {
                "name": "NB-C-HT",
