Repository: Iwanap1/Zeolite_TDM

# Zeolite_TDM

Work done for PhD project leading up to ESA. demonstration.ipynb goes through example workflow with JSON and XML files, however the main pipeline uses MongoDB. To use, create a .env file in root directory and enter your Elsevier API key under variable "ELSEVIER" and enter MongoDB URI under "MONGO" (optional, you can just use the JSON versions).

No data from papers is included in this repo to avoid risking copyright infringement

Corpus acquisition and Paragraph classification run fine on a CPU (16 GB), however cuda is necessary for the rest. 

LLMs need downloading seperately, be wary of this taking up a lot of space

File: data/parsed.json (part 13 of 18)
[
          "In summary, hierarchical SAPO-34 zeolites were successfully fabricated by using TEA as OSDA, via a seed-assisted approach combined with fluoride addition. The resultant zeolite sample SAPO-34-S-F exhibits an identical zeolite particle size (∼1 μm) as the zeolite sample SAPO-34-S produced by seed-assisted approach, which is significantly reduced compared with the sample SAPO-34-C (∼10–20 μm) obtained with TEA as OSDA. Additionally, the zeolite sample SAPO-34-S-F exhibits fewer defect sites as well as lower acid strength than the samples SAPO-34-C and SAPO-34-S. Due to the improved transport efficiency, reduced defect sites and lower acid strength, the zeolite SAPO-34-S-F demonstrates exceptional performance in MTO reactions. It exhibits a 4-fold increase in catalytic lifetime (525 min), a 2.5-fold decreased HTI value and more than 6 % increased selectivity of light olefins compared with SAPO-34-C. What's more, a much lower average coke accumulation rate was observed on the sample SAPO-34-S-F (Rcoke = 0.04 mg/min), which is obviously reduced compared with samples SAPO-34-C (Rcoke = 0.131 mg/min) and SAPO-34-S (Rcoke = 0.065 mg/min). Finally, in situ UV/Vis spectroscopy investigation further verified the enhanced catalytic properties of SAPO-34-S-F. This work demonstrates a facile and cost-effective strategy for fabricating SAPO-34 zeolites with greatly improved MTO performance, which may bring new opportunities to develop efficient SAPO zeolites for catalytic applications."
        ]
      }
    ],
    "tables": [
      {
        "label": "Table 1",
        "caption": "Chemical compositions and textural properties of zeolite samples.",
        "as_string": " <R>  <C> Sample <C> Molar composition [NOTE] Determined by the ICP. <C> SBET (m2/g) [NOTE] Calculated by the multi-point BET method. <C> Sexternal-surface (m2/g) [NOTE] Calculated by the t-plot method. <C> Vmicro (cm3/g) [NOTE] Calculated by the t-plot method. <C> Vmeso (cm3/g) [NOTE] Calculated by the BJH method. <R>  <C> SAPO-34-C <C> Si0.10Al0.48P0.42O2 <C> 570 <C> 12 <C> 0.20 <C> 0.04 <R>  <C> SAPO-34-S <C> Si0.09Al0.47P0.42O2 <C> 643 <C> 21 <C> 0.20 <C> 0.08 <R>  <C> SAPO-34-S-F <C> Si0.09Al0.46P0.41O2 <C> 722 <C> 25 <C> 0.21 <C> 0.10 <Cap> Chemical compositions and textural properties of zeolite samples. </Cap> ",
        "single_head_table": [
          [
            "Sample",
            "Molar composition [NOTE] Determined by the ICP.",
            "SBET (m2/g) [NOTE] Calculated by the multi-point BET method.",
            "Sexternal-surface (m2/g) [NOTE] Calculated by the t-plot method.",
            "Vmicro (cm3/g) [NOTE] Calculated by the t-plot method.",
            "Vmeso (cm3/g) [NOTE] Calculated by the BJH method."
          ],
          [
            "SAPO-34-C",
            "Si0.10Al0.48P0.42O2",
            "570",
            "12",
            "0.20",
            "0.04"
          ],
          [
            "SAPO-34-S",
            "Si0.09Al0.47P0.42O2",
            "643",
            "21",
            "0.20",
            "0.08"
          ],
          [
            "SAPO-34-S-F",
            "Si0.09Al0.46P0.41O2",
            "722",
            "25",
            "0.21",
            "0.10"
          ]
        ],
        "full_table": [
          [
            "Sample",
            "Molar composition [NOTE] Determined by the ICP.",
            "SBET (m2/g) [NOTE] Calculated by the multi-point BET method.",
            "Sexternal-surface (m2/g) [NOTE] Calculated by the t-plot method.",
            "Vmicro (cm3/g) [NOTE] Calculated by the t-plot method.",
            "Vmeso (cm3/g) [NOTE] Calculated by the BJH method."
          ],
          [
            "SAPO-34-C",
            "Si0.10Al0.48P0.42O2",
            "570",
            "12",
            "0.20",
            "0.04"
          ],
          [
            "SAPO-34-S",
            "Si0.09Al0.47P0.42O2",
            "643",
            "21",
            "0.20",
            "0.08"
          ],
          [
            "SAPO-34-S-F",
            "Si0.09Al0.46P0.41O2",
            "722",
            "25",
            "0.21",
            "0.10"
          ]
        ]
      },
      {
        "label": "Table 2",
        "caption": "Catalytic performance over SAPO-34 samples in the MTO reaction.",
        "as_string": " <R>  <C> Catalyst <C> Selectivity to product (%) <C> Selectivity to product (%) <C> Selectivity to product (%) <C> Selectivity to product (%) <C> Selectivity to product (%) <C> Selectivity to product (%) <C> Selectivity to product (%) <C> Selectivity to product (%) <C> Lifetime (min) <R>  <C> Catalyst <C> CH4 <C> C2H4 <C> C2H6 <C> C3H6 <C> C3H8 <C> C4 <C> C5-C8 <C> C2-C3 = <C> Lifetime (min) <R>  <C> SAPO-34-C <C> 0.8 <C> 28.7 <C> 0.4 <C> 38.9 <C> 9.4 <C> 18.1 <C> 3.7 <C> 67.6 <C> 125 <R>  <C> SAPO-34-S <C> 0.6 <C> 29.8 <C> 0.6 <C> 38.4 <C> 7.5 <C> 18.6 <C> 4.4 <C> 68.2 <C> 245 <R>  <C> SAPO-34-S-F <C> 0.5 <C> 34.5 <C> 0.4 <C> 39.2 <C> 3.9 <C> 16.3 <C> 5.1 <C> 73.7 <C> 525 <Cap> Catalytic performance over SAPO-34 samples in the MTO reaction. </Cap> ",
        "single_head_table": [
          [
            "Catalyst",
            "Selectivity to product (%) | CH4",
            "Selectivity to product (%) | C2H4",
            "Selectivity to product (%) | C2H6",
            "Selectivity to product (%) | C3H6",
            "Selectivity to product (%) | C3H8",
            "Selectivity to product (%) | C4",
            "Selectivity to product (%) | C5-C8",
            "Selectivity to product (%) | C2-C3 =",
            "Lifetime (min)"
          ],
          [
            "SAPO-34-C",
            "0.8",
            "28.7",
            "0.4",
            "38.9",
            "9.4",
            "18.1",
            "3.7",
            "67.6",
            "125"
          ],
          [
            "SAPO-34-S",
            "0.6",
            "29.8",
            "0.6",
            "38.4",
            "7.5",
            "18.6",
            "4.4",
            "68.2",
            "245"
          ],
          [
            "SAPO-34-S-F",
            "0.5",
            "34.5",
            "0.4",
            "39.2",
            "3.9",
            "16.3",
            "5.1",
            "73.7",
            "525"
          ]
        ],
        "full_table": [
          [
            "Catalyst",
            "Selectivity to product (%)",
            "Selectivity to product (%)",
            "Selectivity to product (%)",
            "Selectivity to product (%)",
            "Selectivity to product (%)",
            "Selectivity to product (%)",
            "Selectivity to product (%)",
            "Selectivity to product (%)",
            "Lifetime (min)"
          ],
          [
            "Catalyst",
            "CH4",
            "C2H4",
            "C2H6",
            "C3H6",
            "C3H8",
            "C4",
            "C5-C8",
            "C2-C3 =",
            "Lifetime (min)"
          ],
          [
            "SAPO-34-C",
            "0.8",
            "28.7",
            "0.4",
            "38.9",
            "9.4",
            "18.1",
            "3.7",
            "67.6",
            "125"
          ],
          [
            "SAPO-34-S",
            "0.6",
            "29.8",
            "0.6",
            "38.4",
            "7.5",
            "18.6",
            "4.4",
            "68.2",
            "245"
          ],
          [
            "SAPO-34-S-F",
            "0.5",
            "34.5",
            "0.4",
            "39.2",
            "3.9",
            "16.3",
            "5.1",
            "73.7",
            "525"
          ]
        ]
      }
    ]
  },
  {
    "file_path": "data/xml/S0016236125010038.xml",
    "type": "fla",
    "rejected_because": "accepted",
    "authors": [
      "Ling, Yu",
      "Liu, Xu",
      "Chen, Ping",
      "Dong, Ke",
      "Chen, Xiao",
      "Liang, Changhai"
    ],
    "doi": "10.1016/j.fuel.2025.135278",
    "title": "Alkaline/acid treatment induced regulation of acid center and metal coordination environment in hierarchical Ni/Beta catalysts for propylene dimerization ",
    "year": "2025",
    "publication": "Fuel",
    "keywords": [
      "Propylene dimerization",
      "Ni/Beta",
      "Hierarchical zeolite",
      "Electron efficiency",
      "Alkaline treatment"
    ],
    "abstract": "The Ni/Beta zeolite has been recognized as a promising catalyst for olefin oligomerization, though its catalytic activity and stability still confront significant challenges. In this work, the alkaline/acid treatment is employed to inducibly regulate the acid center and cationic Ni coordination environment in hierarchical Ni/Beta catalysts. Notably, this modification modulates the framework Al species, transitioning them to an extra-framework state, which intensifies the electron deficiency of Ni cations and consequently boosts their catalytic activities. These cations in the modified sample, acting as active species, exhibit an elevated reaction rate of 182.1 molC3=/(molNi·h), up from 151.3 molC3=/(molNi·h), while maintaining a dimer selectivity of 69.1 %. In addition, the optimally desilicated Ni/DSB(5.5) sample exhibits a larger mesoporous volume (0.943 cm3/g) compared to the untreated Ni/Beta(12) (0.734 cm3/g), facilitating faster product desorption and diffusion, ultimately prolonging catalyst lifetime. The generation of secondary mesopores significantly reduces the catalyst deactivation rate from 0.0663 h-1 to 0.0109 h-1 during operation. This strategy successfully enhances the catalytic activity and stability of Ni/Beta catalyst for propylene dimerization. The comparative analyses involving Al-containing and Al-free catalysts further underscore the crucial role of various Al states on the Ni active species. This study presents an approach for the development of highly efficient and long-term stable catalysts for olefin oligomerization.",
    "sections": [
      {
        "section_name": "Introduction",
        "content": [
          "The dimerization of light olefins, such as propylene, is an attractive route for the synthesis of high-value products, such as oil additives, plasticizers, sulfur-free transportation fuels and fine chemicals [1–5]. In recent years, the heterogeneous system has garnered escalating attention in comparison to its homogeneous counterpart, primarily due to its environmental friendliness and cost-competitiveness. However, the conventional solid acid catalysts are frequently plagued by issues of corrosion and deactivation, and a pronounced propensity towards undesired larger oligomers and aromatics compromising the selectivity [6]. To overcome these limitations, the incorporation of isolated nickel into solid acid catalysts has been explored as a means to introduce a novel active center, thereby enhancing the overall catalytic activity and dimer selectivity under mild conditions [7].",
          "Ni-based aluminosilicates, particularly those possessing highly structured microporous zeolites, have exhibited remarkable efficiency as dimerization catalysts and have been widely investigated. Within the zeolite framework, Ni2+ cations serving as charge compensators are dispersed by the support where the dimerization reaction occurs. Nevertheless, a major challenge faced by these microporous materials is their rapid deactivation. This deactivation is primarily attributed to the formation of heavy oligomers, which frequently become entrapped within the pore system, thereby limiting their industrial applications. Taking Ni/Beta zeolite as an example, although a high dimer yield is achieved, the catalytic activity rapidly declines with time on stream. To improve mass transfer, various strategies have been proposed, including the utilization of nanometric zeolites [8–10]. A proposed strategy to mitigate this issue involves decreasing the crystal size, which can effectively reduce the diffusion limitations of products and thereby enhance catalyst stability [9]. Nanocrystalline Ni-Beta, for instance, has been synthesized and exhibited significantly more stable activity compared to its microcrystalline counterpart in ethylene oligomerization. Furthermore, the creation of a hierarchical structure, characterized by the introduction of an additional mesoporous framework within the microporous zeolites, has been explored in various reactions such as cracking, aromatization, and isomerization [11–13]. This strategy for constructing mesoporous network in zeolites effectively facilitates intracrystalline transport and thus enhances catalytic stability [14]. The post-synthesis method is widely employed for creating a hierarchical zeolite system through post-treatment procedures in alkaline or acid solutions. Moon et al. applied alkaline-treated Ni/Beta and Ni/ZSM-5 catalysts for ethylene and hexene oligomerization, achieving remarkable improvements in activity and stability compared to untreated counterparts [10]. Notably, these catalysts favored selectivity toward heavier hydrocarbons suitable for jet- or diesel-range fuels rather than dimerization. More recently, Mohamed et al. [15] reported a hierarchical Ni/ZSM-5 catalyst with exceptional productivity and stability for ethylene oligomerization, further validating the efficacy of hierarchical structuring. However, analogous studies on propylene dimerization remain limited.",
          "During the post-treatment process, the leaching of Si and Al atoms from zeolite framework results in the emergence of mesoporosity, concomitantly leading to significant changes in the hydroxyls of Si and Al species [16]. In our previous study, it was observed that these hydroxyl groups played a crucial role in determining the chemical state of Ni species, a factor closely linked to their catalytic activity [17]. Notably, the samples characterized by a diminished surface Si/Al ratio exhibited an improved reaction rate, yet the underlying mechanisms for this enhancement remained elusive. Therefore, the post-treatment modifications to the zeolite framework would offer a promising avenue for introducing alterations and facilitating a comprehensive study into both hydroxyl groups and Ni species, which is meaningful in elucidating their active states and catalytic attributes.",
          "In this study, we systematically regulate the zeolite framework using acid and alkaline treatment methods under various modification conditions. Our focus is on elucidating the effects of these modification treatments on both the pore structure and the coordination environment of Ni species. Furthermore, it is revealed that the intricate relationship between electronic state of Ni active center and catalytic activity of propylene dimerization. By optimally modifying the zeolite structure, the deactivation rate of catalyst is decreased by six folds (from 0.0663 h−1 to 0.0109 h−1). Meanwhile, highly dispersed and electron-poorer Ni2+ cations are created, which is be proven to be advantageous for propylene molecules to dimerize, exhibiting enhanced catalytic efficiency (from 151.3 to 182.1 molC3=/(molNi·h)). To our knowledge, this study represents an early investigation into Ni-based hierarchical catalysts for propylene dimerization. The findings from this approach may contribute to advancements in Ni/zeolite catalyst design and provide useful perspectives for future research on propylene oligomerization catalysts."
        ]
      },
      {
        "section_name": "Alkaline treatment on Beta zeolite",
        "content": [
          "A commercial H-Beta zeolite (Si/Al = 12), denoted as Beta(12), was supplied from the Nankai University Catalyst Co. Ltd. Prior to the experiments, the zeolite was activated at 550 °C in a muffle furnace for 4 h. The alkaline-treatment protocol was referred to the previous reports [12,18]. A series of alkaline-treated zeolite with different desilication levels were prepared as follows: a certain amount of activated zeolite powder was added into a mixed solution of NaOH (0.2 – 1.0 M) and TEAOH (0.2 M) and vigorously stirred at 85 °C for 0.5 – 4 h where the liquid/solid ratio kept 30 mL/g. The suspension was sufficiently washed with deionized water, dried at 110 °C for 12 h, and calcined at 550 °C for 4 h. The as-synthesized sample was NH4-exchanged with 0.5 M NH4NO3 solution (liquid/solid = 30 mL/g) at 80 °C for three times. Subsequently, the samples were calcined at 550 °C and denoted as DSB(x), where x represented the Si/Al ratio measured by XRF ranged in 2.2 – 8.8."
        ]
      },
      {
        "section_name": "Acid treatment on Beta zeolite",
        "content": [
          "The activated Beta zeolite was treated as reported previously [19,20]. A certain amount of activated zeolite powder was added into the HNO3 solution (2.0 and 13.0 M) where the liquid/solid ratio kept 30 mL/g. The suspension was vigorously stirred at 80 °C for 12 h. After sufficient wash and drying, the sample was calcined at 550 °C for 4 h and denoted as DAB(x)."
        ]
      },
      {
        "section_name": "Preparation of Ni-based catalysts",
        "content": [
          "All of the Ni-based catalysts were synthesized using the ball-milling methods [17], as shown in Scheme 1 . Ni(NO3)2·6H2O was impregnated on Beta(12), DSB(x), and DAB(x) zeolites to keep the nominal Ni loading as 5.0 wt%. Subsequently, the as-impregnated samples were ground by using a QM-3SP04 planetary ball grinder at 200 rpm for 10 h. After calcination at 550 °C for 4 h, the samples were denoted as Ni/Beta(12), Ni/DSB(x), and Ni/DAB(x), respectively. Ni/Al2O3 and Ni/SiO2 were also synthesized for comparison."
        ]
      },
      {
        "section_name": "Catalyst characterization",
        "content": [
          "X-ray fluorescence (XRF) was carried out on a Bruker AXS S8 TIGER analytical instrument. X-ray diffraction (XRD) experiments were performed by a Rigaku SmartLab-9 kW diffractometer equipped with a Cu Kα radiation. Attenuated total reflection Fourier transform infrared (ATR-FTIR) spectra were recorded on a Thermo Fisher Nicolet iS50 infrared spectrometer. N2 adsorption isotherms were collected by a Quantachrome Autosorb-IQ instrument at − 196 °C. Transmission electron microscopy (TEM) images were acquired by a JEOL JEM-F200 microscopy. Solid-state 27Al magic angle spinning nuclear magnetic resonance (27Al MAS NMR) spectra were determined over Agilent DD2-500 MHz spectrometer. Hydroxyl (OH)-FTIR spectra was recorded on a Bruker EQUIOX-55 spectrometer. Temperature-programmed reduction (TPR) measurements were performed on a Micromeritics Autochem II-2920 chemisorption apparatus using a 10 % H2/Ar gaseous mixture. For each experiment, approximately 50 mg of catalyst was loaded and pretreated at 300 °C under an argon atmosphere. UV–visible–near infrared diffuse reflectance (UV–Vis–NIR DR) absorption spectra were obtained by a PerkinElmer Lambda 1050 + spectrophotometer. X-ray photoelectron spectroscopy (XPS) measurements were carried out by an EscaLab-250Xi + spectrometer using an Al Kα (1486.6 eV) X-ray beam. The binding energies were calibrated using C1s peak at 284.6 eV as a reference."
        ]
      },
      {
        "section_name": "Catalytic performance evaluation",
        "content": [
          "Propylene dimerization reactions were carried out in a stainless steel fixed-bed microreactor (8 mm i.d.). For each test, about 500 mg catalyst was diluted in inert quartz to 4.0 mL and loaded in the middle of reactor. Prior to reaction, the catalyst was heated with flowing Ar (99.999 %) at 300 °C and kept 2 h to remove the impurities and then cooled to the target temperature. Subsequently, followed by pressurizing to the reaction pressure, a high-pressure liquid mixture of 90 wt% C3H6 and 10 wt% C3H8 (as the internal standard) was fed to the reactor. The WHSV of C3H6 was 7.2 gC3=/(gcat.·h). After reaction, the efflux was separated in a gas–liquid separator. Therein, the composition of outflowing gas was analyzed using an online gas chromatograph containing a dimethyl ether packed column, while the composition of liquid product was analyzed by a chromatograph containing a PONA capillary column.",
          "The propylene conversion (X), selectivity (Si ) for each product (i), weight hourly space velocity (WHSV), propylene consumption rate (rp ) and deactivation rate (rd ) during 6 h on stream (calculated according to the previous report [21]) were estimated as follows: (1) X = n 0 - n t n 0 × 100 % (2) S i = n i ∑ n i × 100 % (3) WHSV = F W (4) r p = F × X 42 × n Ni (5) r d = X 0 - X t X 0 - X 6",
          "where n0 and nt are the moles of propylene in the feed and product, respectively. ni represents the moles of i product molecule and Σni represents the total moles of products. In addition, F denotes the weight flow rate of propylene, W denotes the catalyst weight, and nNi denotes the mole of Ni in the catalyst."
        ]
      },
      {
        "section_name": "Physical properties of modified Beta zeolites",
        "content": [
          "It is known that the post-treatments of zeolites within alkaline or acid solution will inevitably induce the framework destruction due to the atom dissolution [22]. Table S1 presents the elemental composition of the catalysts synthesized under different modification conditions. As anticipated, the framework structure of Beta zeolite is considerably impacted by different treatments, which ismanifested through the partial removal of silicon and aluminum atoms. The degree of removal intensifies as the treatment conditions grow more severe, resulting in a significant alteration of Si/Al ratio (SAR) ranging from 2.2 to 220.",
          "The structural damage degree of different modification treatments is further investigated by ATR-FTIR and XRD. The results in Fig. 1 (a) reveal that all the samples exhibit almost identical infrared spectra. The bands of the parent zeolite in the wavenumber range of 500 – 820 cm−1 are typically attributed to the fingerprint region of zeolites, representing the secondary structural unit of the framework [23]. The additional vibrational bands at 1228 cm−1 and 1062 cm−1 are attributed to the stretching vibration of the T–O bond in the five-membered ring and Si–O–T (T = Si or Al) bond, respectively [24]. A noteworthy observation is the gradual blueshift in vibrational bands with increasing SAR, also confirming the removal of Si and Al atoms from the zeolite frameworks under various treatments [23,25].",
          "Moreover, it is evident that the destructive effect on the zeolite framework structure varies significantly depending on the modification treatment. While acid treatment has a minimal impact on the structure, alkaline treatment results in a critical drop in infrared band intensity. For the Al-rich zeolites with SARs ranging from 5.2 to 8.8, the intensity of all bands gradually decreases. A more severe alkaline condition leads to the collapse of framework structure for the low-SAR sample (DSB(2.2)). One possible explanation for the contrasting effects of acid and alkaline treatments lies in the low Al content of the parent Beta zeolite.",
          "Consistently, XRD results also evidence significant structural changes during desilication. A comparison of the patterns of the desilicated samples with that of the parent Beta(12) zeolite in Fig. 1(b) shows that desilication leads to a partial amorphization of the crystal structure (*BEA, ICDD No. 47–0183), with the relative crystallinity (RC) values remaining 56 % for DSB(5.5). More seriously, the crystal structure is entirely lost after rigorous alkaline treatment for DSB(2.2). Compared to the alkaline treatment, acid treatment has a relatively lesser impact on the crystallinity of the zeolite. In the case of DAB(220), the RC value of the *BEA structure remains at 76 %, which is obviously higher than that of the alkaline-treated samples. Overall, these findings suggest that a significant proportion of the parent Beta zeolite framework structure can be preserved with appropriate modification conditions.",
          "Accordingly, alterations in the framework will give rise to the state transformation of Al or Si species. Notably, the impact is particularly significant in the case of Al species [26]. 27Al MAS NMR technique is employed to compare the coordination environments of aluminum species in the modified zeolites with the parent Beta(12). Expectedly, the modification results in a significant change in the spectra, as presented in Fig. 1(c). Two main peaks at chemical shifts of approximately 0 ppm and 55 ppm are displayed in all the samples, which are attributed to six-coordinated extra-framework aluminum (EFAl) and four-coordinated framework aluminum (FAl) species, respectively. Upon comparison with the parent Beta(12) zeolite, it is observed that the peak intensities of both EFAl and FAl species in all the modified samples decrease with increasing modification severity, suggesting that Al species are removed by both acid- and alkaline-treatments. This influence is more significant for EFAl species, which almost disappears in DSB(2.2) and DAB(107). Meanwhile, some disordered structures are formed as the result of the collapsed support structure, exhibiting a significantly broadened signal peak at 55 ppm in DSB(2.2) [27]. Surprisingly, for the mildly treated sample of DSB(5.5), an additional peak at approximately 30 ppm appears, indicating that five-coordinated aluminum species are generated and remain in the pore channels [28]. This observation is rationalized by considering that the chemical attack of low concentrations of hydroxyl anions preferentially occurs on Si extraction, leading to Al species being retained in a transformed state. The highest proportion of EFAl species in DSB(5.5) may stand a chance to contribute to a unique nature for this catalyst (Table S1).",
          "Furthermore, the state transformation of Si and Al atoms is also analyzed through FTIR spectra of hydroxyl groups, as shown in Fig. 1(d). The spectra display four main bands at 3777 cm−1, 3735 cm−1, 3654 cm−1, and 3600 cm−1. The most intense band at 3735 cm−1 is attributed to the internal Si-OH group [7,18]. Additionally, the bands appearing at 3777 cm−1, 3654 cm−1, and 3600 cm−1 can be distinguished and are related to Al species. The first two bands are attributed to the extra-framework Al-OH group, while the latter is attributed to the Si(OH)Al-bridged hydroxyl group [7,9,29]. Compared to the parent Beta(12) zeolite, a small number of Si-OH groups in DSB(2.2) and DAB(107) are preserved in a predominant state. Meanwhile, the weak bands related to EFAl species at 3777 cm−1 and 3654 cm−1 disappear, suggesting that the severe treatments lead to the significant removal of EFAl species. In the case of DSB(5.5), the band for the Si-OH group does not show a significant decrease in intensity but appears to be blueshifted, indicating that more outer-surface Si-OH groups are exposed after alkaline-treatment [7]. It is associated to the development of mesoporosity and may contribute to the exposure of more outer specific surface [30], which is beneficial to the reaction performance."
        ]
      },
      {
        "section_name": "Catalytic stability and reactivity",
        "content": [
          "The effect of modification on the catalytic dimerization performance of Ni-based modified catalysts was evaluated through a comparative analysis with the untreated catalyst. The experimental results are shown in Fig. 2 (a), which demonstrates a significant enhancement in catalyst stability following the modification. Specifically, on the Ni/Beta(12) sample, a marked decrease in catalytic activity is observed over time on stream, with the propylene consumption rate diminishing from 151.3 molC3=/(molNi·h) to 91.2 molC3=/(molNi·h) within 6 h, namely, a high deactivation rate of 0.0663 h−1. However, in contrast, the deactivation rates on the modified catalysts, that is Ni/DSB(8.8), Ni/DSB(8.0), and Ni/DSB(5.5), are significantly reduced to 0.0521, 0.0269, and 0.0109 h−1, respectively. Prior research has identified the primary cause of deactivation in olefin oligomerization catalysts as the low rate of product diffusion and pore blockage [9,31,32]. Consequently, the observed improvement in stability for the low-SAR samples can be attributed to alterations in the support structure caused by modification.",
          "The decreases in SARs not only enhance the stability but also significantly boost the catalytic activity of the Ni-based catalysts. As the SAR of the support decreases from 12.0 to 5.5, the initial reaction rate gradually increases from 151.4 to 182.1 molC3=/(molNi·h). This trend suggests that the structural changes, such as the formation of EFAl species due to the removal of Si atoms, positively impact the activity of each Ni atom. However, excessive removal of Si atoms is disadvantageous. When the SAR is reduced to 5.2, the initial reaction rate of Ni/DSB(5.2) decreases to 161.4 molC3=/(molNi·h), while the deactivation rate increases to 0.0351 h−1. Furthermore, when the SAR is significantly reduced to 2.2, resulting in a severely destructed framework structure, Ni/DSB(2.2) exhibits almost negligible catalytic activity (reaction rate < 6.0 molC3=/(molNi·h)), comparable to that of Ni/Al2O3. This observation, combined with XRD results, reveals that the diffraction peaks attributed to the *BEA structure in DSB(2.2) are completely absent. Therefore, it is hypothesized that the zeolite framework structure plays a crucial role in maintaining the reactivity of the Ni sites.",
          "Upon comparison, a different result is observed in the high-SAR samples. As the SAR of samples is increased, a reduction in activity is evident, along with a deterioration in stability. Specifically, Ni/DAB(107) exhibits a reaction rate of 66.2 molC3=/(molNi·h), and meanwhile experiences a deactivation rate of 0.1667 h−1 that is 27 times higher than the unmodified sample (Ni/Beta(12), 0.0663 h−1). Moreover, the higher-SAR sample of Ni/DAB(220) displays no activity, comparable to that of Ni/SiO2. These observations suggest that the removal of Al atoms is detrimental to the catalytic activity of Ni.",
          "It is apparent that the catalytic activity and stability are intricately linked to the SAR of Beta zeolites. As illustrated in Fig. 2(b), both excessively low and high SAR values can inhibit the occurrence of dimerization reaction. Notedly, as the SAR value approaches 5.5, the catalyst demonstrates superior performance. The presence of Al species appears to be crucial for Ni-catalyzed propylene dimerization, as evidenced by the inactivity of Ni-CIT-6, an Al-free zincosilicate sample possessing the *BEA topology (Fig. S1). These findings underscore the significance of maintaining an optimal SAR in Beta zeolites to achieve desired catalytic performance. The modification process not only enhances the catalytic activity but also provides an effective catalyst with an extended operational lifetime."
        ]
      },
      {
        "section_name": "Distribution of products",
        "content": [
          "The influence of modification treatment on dimer selectivity and product distribution, in relation to propylene conversion, is shown in Fig. 3 (a). It is evident that the selectivities towards C6 olefins on all four desilicated samples are diminished compared to the unmodified Ni/Beta(12) sample. Notedly, the Ni/DSB(5.5) catalyst, exhibiting the highest catalytic activity, demonstrates the lowest C6 selectivity (69.1 %). This reduced selectivity can be attributed to the enhanced catalytic activity of Ni sites within the desilicated sample. As a result, the formed dimer product is susceptible to subsequent reactions with propylene, leading to a decrement in C6 selectivity as propylene conversion increases. Conversely, as propylene conversion decreases due to catalyst deactivation, a gradual increase in C6 selectivity is observed on the alkaline-treated samples. In contrast, the dealuminated samples exhibit a concurrent decline in C6 selectivity, accompanied by rapid catalyst deactivation. This distinct pattern of selectivity change differs from all other Ni-based samples but is similar to the characteristics observed in the Ni-free Beta zeolite in our previous study [17].",
          "A detailed analysis of the C6 distribution on different Ni-based samples is presented in Fig. 3(b-d). On all samples, a total of twelve distinct isomeric structures of dimers are detected, with t4M2P and t2H exhibiting the highest percentages. Notedly, as propylene conversion increases, the distribution of these two dimers also rises. When comparing the reaction results of the alkaline-treated samples with the untreated Ni/Beta(12), it is evident that the relationship between C6 distribution and propylene conversion displays remarkable similarities. This suggests that the reaction occurs primarily on the Ni site, and the state of Ni species within the desilicated samples is likely comparable to that of the untreated sample, where the active centers reside in a tetra-coordinated environment [17]. It is noteworthy that our findings reveal that the distribution of all dimeric products does not go through the origin when extrapolating C6 products to zero conversion. This observation implies that all products are generated during the initial stages of the reaction. According to the Cossee-Arlman mechanism [17,33], dimerization proceeds simultaneously through four distinct reaction pathways (Fig. 4 ). The results indicate that the two products with the highest percentages are primarily formed via the 2,2-coordination insertion and 1,2-coordination insertion pathways. Furthermore, the percentages of these products gradually increase as conversion rises. This analysis provides valuable insights into the reaction mechanisms and product distributions in Ni-based zeolite catalysis, facilitating the optimization of catalytic systems for improved performance."
        ]
      },
      {
        "section_name": "Textual properties",
        "content": [
          "The construction of mesoporous structure within Ni-based catalysts is achieved through modification procedures applied to zeolite supports. Consequently, the porosity and textural properties of these catalysts are examined using low-temperature N2 physisorption analysis, as presented in Fig. 5 and Table S1. The adsorption–desorption curves of all samples exhibit type I isotherms (Fig. 5(a)), characteristic of typical microporous materials. Therein, the untreated Ni/Beta(12) displays a weak H4-type hysteresis loop in the medium- to high-pressure range (P/P0 = 0.6 – 0.95), indicative of the presence of intercrystalline mesopores. The textural structure of the catalysts is profoundly influenced by various treatment methods. Following alkaline treatments, the micropore volume gradually decreases as the structure undergoes degradation. Concurrently, there is an increase in mesopore volume and mesopore surface area, resulting in a gradual enhancement of the Vmeso./Vtotal ratio from 81.1 % to 91.0 %. It is suggested that the increase in mesopore volume is attributed to the removal of some framework atoms, leading to pore expansion within the zeolites and triggering the formation of secondary mesoporous structures [22]. This speculation is supported by additional experimental evidence. In the specific case of Ni/DSB(5.5), the adsorption and desorption isotherms display a H3-type hysteresis loop with a broadened pore neck width in the high-pressure region (0.7 – 1.0). This observation suggests the formation of a novel intercrystalline mesoporous structure within the alkaline-treated sample [34]. The removal of Si atoms is associated with the development of mesoporosity, which enhances the exposure of the outer specific surface [30]. This characteristic may be advantageous for improving the reaction performance of the catalyst.",
          "The generation of mesoporous structure upon modification treatment is also corroborated by alterations in the pore size distribution. As illustrated in Fig. 5(b) for Ni/Beta(12), in addition to a distinct concentration of NLDFT pore size distribution within the microporous range of 0 – 1.3 nm, a minor but broad peak is located in the mesoporous interval above 2.8 nm. For the desilicated samples, the peaks in the microporous region maintain in similar positions, yet their intensity is notably diminished. Concurrently, there is a gradual increase in the intensity of peaks within the mesoporous region, thereby affirming the emergence of numerous secondary mesoporous structures. As the desilication process intensifies, the distribution center gradually shifts towards larger pore sizes, while the microporous structure persists. Notably, upon alkaline treatment, the mesoporous network expands and migrates towards a larger zone, with the distribution centers increasing from ∼ 5 nm for Ni/Beta(12) to ∼ 11 nm for Ni/DSB(5.5). This phenomenon indicates that alkaline treatment not only enhances mesoporosity but also induces the formation of larger mesopores, thereby enhancing the catalytic performance potential of these modified catalysts. Collectively, these findings provide strong evidence for the successful generation of mesoporous structures through modification treatments and highlight the critical role of desilication and alkaline treatment in tailoring the pore size distribution and enhancing the catalytic properties of Ni-based catalysts.",
          "As discussed above, the pore properties of the support are efficiently modulated through alkaline treatment, giving rise to a hierarchical structure. These newly-generated mesoporous structures are generally recognized as beneficial for enhancing the diffusion rate of reactants and products during the reaction process. This enhancement prevents pore blockage by products, thereby improving the stability of the catalyst in various reactions [18,22,35]. In the present study, the introduction of a hierarchical structure in the supports effectively minimizes the intercrystallite diffusion resistance encountered by oligomerization products and facilitates their desorption, avoiding the coke deposition on Ni sites. The product accumulation blocked in the pores is limited, which is beneficial for catalyst stability enhancement.",
          "To confirm that the carbon deposition on the modified catalyst with hierarchical pore structure is improved, TG-MS analysis is performed on the spent Ni/Beta(12) and Ni/DSB(5.5) catalysts in an air atmosphere (Fig. S2). The results show two distinct weight loss stages at 200 – 350°C and 350 – 600 °C for both catalysts, corresponding to the oxidation of adsorbed olefins and coke deposition, respectively. As expected, for the unmodified catalyst of Ni/Beta(12), the removal of carbon deposits leads to a 4 % mass loss (from ∼ 92 % to ∼ 88 %), whereas the modified catalyst of Ni/DSB(5.5) exhibits only a 2 % reduction (from ∼ 94 % to ∼ 92 %). Meanwhile, the CO2 peak intensity of the modified catalyst is distinctly weaker than the unmodified counterpart. These results indicate that the coke deposition on the modified catalyst is halved compared to the unmodified counterpart. Therefore, it is verified that the formation of hierarchical pore structures and enlarged mesopores accelerate the diffusion rate of products, suppress the accumulation of polymeric byproducts within the pores, and consequently retard catalyst deactivation.",
