Repository: Iwanap1/Zeolite_TDM

# Zeolite_TDM

Work done for PhD project leading up to ESA. demonstration.ipynb goes through example workflow with JSON and XML files, however the main pipeline uses MongoDB. To use, create a .env file in root directory and enter your Elsevier API key under variable "ELSEVIER" and enter MongoDB URI under "MONGO" (optional, you can just use the JSON versions).

No data from papers is included in this repo to avoid risking copyright infringement

Corpus acquisition and Paragraph classification run fine on a CPU (16 GB), however cuda is necessary for the rest. 

LLMs need downloading seperately, be wary of this taking up a lot of space

File: data/manual_extraction_cleaned.json (part 14 of 15)
[
                "morphological_description": "",
                "zeolite_source": {
                    "source": "hydrothermal crystallization",
                    "did_step": "true",
                    "components": "fumed silica | aluminium powder | tetraethylammonium hydroxide (TEAOH 35% aqueous solution)",
                    "gel_composition": "30TEAOH: 50SiO2:Al2O3:750H2O",
                    "seed": "",
                    "ratios": "",
                    "pH": "",
                    "pH_adjusted_with": "",
                    "temperature": "160 C",
                    "time": "48h",
                    "tumbling": ""
                },
                "post-synthesis": [
                    {
                        "process": "calcination",
                        "did_step": "true",
                        "start_form": "",
                        "end_form": "",
                        "gas": "air",
                        "gas_flow": "",
                        "heat_rate": "",
                        "temperature": "",
                        "time": ""
                    },
                    {
                        "process": "steam treatment",
                        "did_step": "true",
                        "mass_parent": "",
                        "gas": "steam",
                        "temperature": "550 C",
                        "time": "1 h",
                        "pressure": "0.1 MPa",
                        "WHSV": "",
                        "additives": ""
                    }
                ]
            },
            {
                "name": "NB-NC-BT",
                "morphological_description": "",
                "zeolite_source": {
                    "source": "hydrothermal crystallization",
                    "did_step": "true",
                    "components": "fumed silica | aluminium powder | tetraethylammonium hydroxide (TEAOH 35% aqueous solution)",
                    "gel_composition": "30TEAOH: 50SiO2:Al2O3:750H2O",
                    "seed": "",
                    "ratios": "",
                    "pH": "",
                    "pH_adjusted_with": "",
                    "temperature": "160 C",
                    "time": "48h",
                    "tumbling": ""
                },
                "post-synthesis": [
                    {
                        "process": "solvent_etching",
                        "did_step": "true",
                        "mass_parent": "",
                        "solutes": "ammonia (0.5 M, 16.7 mL/g zeolite)",
                        "solvent": "",
                        "temperature": "150 C",
                        "time": "10 h",
                        "microwave": "not used",
                        "ultrasound": "not used",
                        "repeats": ""
                    },
                    {
                        "process": "calcination",
                        "did_step": "true",
                        "start_form": "",
                        "end_form": "",
                        "gas": "",
                        "gas_flow": "",
                        "heat_rate": "",
                        "temperature": "600 C",
                        "time": "4 h"
                    }
                ]
            },
            {
                "name": "NB-NC-BT-wCTAB",
                "morphological_description": "",
                "zeolite_source": {
                    "source": "hydrothermal crystallization",
                    "did_step": "true",
                    "components": "fumed silica | aluminium powder | tetraethylammonium hydroxide (TEAOH 35% aqueous solution)",
                    "gel_composition": "30TEAOH: 50SiO2:Al2O3:750H2O",
                    "seed": "",
                    "ratios": "",
                    "pH": "",
                    "pH_adjusted_with": "",
                    "temperature": "160 C",
                    "time": "48h",
                    "tumbling": ""
                },
                "post-synthesis": [
                    {
                        "process": "solvent_etching",
                        "did_step": "true",
                        "mass_parent": "",
                        "solutes": "ammonia (0.5 M, 16.7 mL/g zeolite) | CTAB (0.3 g/g zeolite)",
                        "solvent": "",
                        "temperature": "150 C",
                        "time": "10 h",
                        "microwave": "not used",
                        "ultrasound": "not used",
                        "repeats": ""
                    },
                    {
                        "process": "calcination",
                        "did_step": "true",
                        "start_form": "",
                        "end_form": "",
                        "gas": "",
                        "gas_flow": "",
                        "heat_rate": "",
                        "temperature": "600 C",
                        "time": "4 h"
                    }
                ]
            },
            {
                "name": "NB-C-BT",
                "morphological_description": "",
                "zeolite_source": {
                    "source": "hydrothermal crystallization",
                    "did_step": "true",
                    "components": "fumed silica | aluminium powder | tetraethylammonium hydroxide (TEAOH 35% aqueous solution)",
                    "gel_composition": "30TEAOH: 50SiO2:Al2O3:750H2O",
                    "seed": "",
                    "ratios": "",
                    "pH": "",
                    "pH_adjusted_with": "",
                    "temperature": "160 C",
                    "time": "48h",
                    "tumbling": ""
                },
                "post-synthesis": [
                    {
                        "process": "calcination",
                        "did_step": "true",
                        "start_form": "",
                        "end_form": "",
                        "gas": "air",
                        "gas_flow": "",
                        "heat_rate": "",
                        "temperature": "",
                        "time": ""
                    },
                    {
                        "process": "solvent_etching",
                        "did_step": "true",
                        "mass_parent": "",
                        "solutes": "ammonia (0.5 M, 16.7 mL/g zeolite)",
                        "solvent": "",
                        "temperature": "150 C",
                        "time": "10 h",
                        "microwave": "not used",
                        "ultrasound": "not used",
                        "repeats": ""
                    },
                    {
                        "process": "calcination",
                        "did_step": "true",
                        "start_form": "",
                        "end_form": "",
                        "gas": "",
                        "gas_flow": "",
                        "heat_rate": "",
                        "temperature": "600 C",
                        "time": "4 h"
                    }
                ]
            },
            {
                "name": "NB-C-BT-wCTAB",
                "morphological_description": "",
                "zeolite_source": {
                    "source": "hydrothermal crystallization",
                    "did_step": "true",
                    "components": "fumed silica | aluminium powder | tetraethylammonium hydroxide (TEAOH 35% aqueous solution)",
                    "gel_composition": "30TEAOH: 50SiO2:Al2O3:750H2O",
                    "seed": "",
                    "ratios": "",
                    "pH": "",
                    "pH_adjusted_with": "",
                    "temperature": "160 C",
                    "time": "48h",
                    "tumbling": ""
                },
                "post-synthesis": [
                    {
                        "process": "calcination",
                        "did_step": "true",
                        "start_form": "",
                        "end_form": "",
                        "gas": "air",
                        "gas_flow": "",
                        "heat_rate": "",
                        "temperature": "",
                        "time": ""
                    },
                    {
                        "process": "solvent_etching",
                        "did_step": "true",
                        "mass_parent": "",
                        "solutes": "ammonia (0.5 M, 16.7 mL/g zeolite) | CTAB (0.3 g/g zeolite)",
                        "solvent": "",
                        "temperature": "150 C",
                        "time": "10 h",
                        "microwave": "not used",
                        "ultrasound": "not used",
                        "repeats": ""
                    },
                    {
                        "process": "calcination",
                        "did_step": "true",
                        "start_form": "",
                        "end_form": "",
                        "gas": "",
                        "gas_flow": "",
                        "heat_rate": "",
                        "temperature": "600 C",
                        "time": "4 h"
                    }
                ]
            }
        ]
    },
    {
        "doi": "10.1016/j.fuel.2022.125571",
        "text": "<header>Synthesis and characterization of Ga modified hierarchical HZSM-5<text>The HZSM-5 (Si/Al ratio = 25) was obtained from Nankai University Catalyst Co., ltd. in China. The hierarchical HZSM-5 was obtained by the alkali desilication pretreatment. First of all, the calcined HZSM-5 (550 C for 5 h) was treated by NaOH solution with 0.3 mol/l at 80 C for 30 min. Because the NaOH concentration of 0.3 mol/l has been proved to obtain maximum aromatics\u2019 yield during biomass CFP according to the previous works [29,36]. Then, the hierarchical HZSM-5 was obtained after the following steps of deionized water washing, ion exchanged in 1.0 mol/l NH4NO3 solution, and calcination. After that, the Ga precursor solution was mixed with the hierarchical HZSM-5 where the Ga metal content was fixed at 2 wt%. The Ga/hierarchical-HZSM-5 was obtained after the following steps of water evaporation, drying, and calcination. The parent, alkali treated, and metal modification catalysts were abbreviated as Parent-H, Hie-H, and Ga/Hie-H. The textural properties, acidity, and morphology of catalysts were tested by BET, NH3-TPD, SEM/TEM, respectively. Detailed experimental process of these four analytical instruments could be observed in our previous publications [3,4].",
        "samples": [
            {
                "name": "Parent-H",
                "morphological_description": "",
                "zeolite_source": {
                    "source": "commercial",
                    "did_step": "true",
                    "name": "HZSM-5",
                    "supplier": "Nankai University Catalyst Co., ltd",
                    "form": "",
                    "cbv": "",
                    "Si/Al": "25",
                    "SiO2/Al2O3": "",
                    "M": "",
                    "Si/M": ""
                },
                "post-synthesis": [
                    {
                        "process": "calcination",
                        "did_step": "true",
                        "start_form": "",
                        "end_form": "",
                        "gas": "",
                        "gas_flow": "",
                        "heat_rate": "",
                        "temperature": "550 C",
                        "time": "5 h"
                    }
                ]
            },
            {
                "name": "Hie-H",
                "morphological_description": "",
                "zeolite_source": {
                    "source": "commercial",
                    "did_step": "true",
                    "name": "HZSM-5",
                    "supplier": "Nankai University Catalyst Co., ltd",
                    "form": "",
                    "cbv": "",
                    "Si/Al": "25",
                    "SiO2/Al2O3": "",
                    "M": "",
                    "Si/M": ""
                },
                "post-synthesis": [
                    {
                        "process": "calcination",
                        "did_step": "true",
                        "start_form": "H",
                        "end_form": "H",
                        "gas": "",
                        "gas_flow": "",
                        "heat_rate": "",
                        "temperature": "550 C",
                        "time": "5 h"
                    },
                    {
                        "process": "solvent_etching",
                        "did_step": "true",
                        "mass_parent": "",
                        "solutes": "NaOH (0.3 mol/l)",
                        "solvent": "",
                        "temperature": "80 C",
                        "time": "30 min",
                        "microwave": "not used",
                        "ultrasound": "not used",
                        "repeats": ""
                    },
                    {
                        "process": "ion_exchange",
                        "did_step": "true",
                        "initial_form": "",
                        "final_form": "NH4",
                        "solutes": "NH4NO3 (1.0 mol/l)",
                        "temperature": "",
                        "time": "",
                        "solvent": "",
                        "repeats": ""
                    },
                    {
                        "process": "calcination",
                        "did_step": "true",
                        "start_form": "",
                        "end_form": "H",
                        "gas": "",
                        "gas_flow": "",
                        "heat_rate": "",
                        "temperature": "",
                        "time": ""
                    }
                ]
            },
            {
                "name": "Ga/Hie-H",
                "morphological_description": "",
                "zeolite_source": {
                    "source": "commercial",
                    "did_step": "true",
                    "name": "HZSM-5",
                    "supplier": "Nankai University Catalyst Co., ltd",
                    "form": "",
                    "cbv": "",
                    "Si/Al": "25",
                    "SiO2/Al2O3": "",
                    "M": "",
                    "Si/M": ""
                },
                "post-synthesis": [
                    {
                        "process": "calcination",
                        "did_step": "true",
                        "start_form": "H",
                        "end_form": "H",
                        "gas": "",
                        "gas_flow": "",
                        "heat_rate": "",
                        "temperature": "550 C",
                        "time": "5 h"
                    },
                    {
                        "process": "solvent_etching",
                        "did_step": "true",
                        "mass_parent": "",
                        "solutes": "NaOH (0.3 mol/l)",
                        "solvent": "",
                        "temperature": "80 C",
                        "time": "30 min",
                        "microwave": "not used",
                        "ultrasound": "not used",
                        "repeats": ""
                    },
                    {
                        "process": "ion_exchange",
                        "did_step": "true",
                        "initial_form": "",
                        "final_form": "NH4",
                        "solutes": "NH4NO3 (1.0 mol/l)",
                        "temperature": "",
                        "time": "",
                        "solvent": "",
                        "repeats": ""
                    },
                    {
                        "process": "calcination",
                        "did_step": "true",
                        "start_form": "",
                        "end_form": "H",
                        "gas": "",
                        "gas_flow": "",
                        "heat_rate": "",
                        "temperature": "",
                        "time": ""
                    },
                    {
                        "process": "impregnation",
                        "did_step": "true",
                        "metal": "Ga",
                        "loading": "2 wt%"
                    }
                ]
            }
        ]
    },
    {
        "doi": "10.1016/j.fuel.2022.125757",
        "text": "Aluminum isopropoxide (C9H21AlO3) and ethyl acetate (C4H8O2) were purchased from Shanghai Aladdin CO, ltd, Chnia. NCC was purchased from Shanghai Tonghua. TEOS was purchased from Thermo Fisher Scientific, USA. Tetrapropylammonium hydroxide (TPAOH, 40.0 wt%) was purchased from Shanghai Titan. LDPE was purchased from Sigma-Aldrich, USA. <header>Synthesis of HZZ by employing NCC as the mesoporous template<text>The HZZ catalyst was synthesized by conventional hydrothermal method with NCC template. The effect of NCC addition amounts (only ZSM-5, 2.5 %, 5 %, 10 % and 20 %) and Si/Al ratios (SARs, only ZSM-5, 80, 100 and 150) on the properties of HZZ were investigated. Specially, an appropriate amount of C9H21AlO3 was weighed and added to deionized water. Then a certain amount of TPAOH was added to the C9H21AlO3 solution and stirred for 2 h at room temperature until the solution was clear and transparent. Next, a certain amount of TEOS was added to the mixtures and stirring the solution for 2 h until the solution was clear and transparent again, and kept at 80 C for 12 h to form the crystal. Then the NCC was added into it after sonicating for 30 min to make it evenly dispersed. The resulted homogeneous white emulsion was heated at 180 C for 24 h in an autoclave, then centrifuged at 10,000 rpm for 10 min after cooling to room temperature. The solid was collected and washed 3 times repeatedly, then dried at 80 C for 12 h. The resulting white solid was calcined at 550 C for 6 h in a muffle furnace, then the HZZ was obtained, which was noted as X% NCC-ZSM-5 (Y), where X% is the mass ratio of NCC to SiO2 and Y is the SAR.",
        "samples": [
            {
                "name": "ZSM-5",
                "morphological_description": "",
                "zeolite_source": {
                    "source": "hydrothermal crystallization",
                    "did_step": "true",
                    "components": "TPAOH | C9H21AlO3 | TEOS",
                    "gel_composition": "",
                    "seed": "",
                    "ratios": "",
                    "pH": "",
                    "pH_adjusted_with": "",
                    "temperature": "180 C",
                    "time": "24h",
                    "tumbling": ""
                },
                "post-synthesis": [
                    {
                        "process": "calcination",
                        "did_step": "true",
                        "start_form": "",
                        "end_form": "",
                        "gas": "",
                        "gas_flow": "",
                        "heat_rate": "",
                        "temperature": "550 C",
                        "time": "6 h"
                    }
                ]
            },
            {
                "name": "2.5%NCC-ZSM-5",
                "morphological_description": "",
                "zeolite_source": {
                    "source": "hydrothermal crystallization",
                    "did_step": "true",
                    "components": "TPAOH | C9H21AlO3 | TEOS | NCC (2.5%)",
                    "gel_composition": "",
                    "seed": "",
                    "ratios": "",
                    "pH": "",
                    "pH_adjusted_with": "",
                    "temperature": "180 C",
                    "time": "24h",
                    "tumbling": ""
                },
                "post-synthesis": [
                    {
                        "process": "calcination",
                        "did_step": "true",
                        "start_form": "",
                        "end_form": "",
                        "gas": "",
                        "gas_flow": "",
                        "heat_rate": "",
                        "temperature": "550 C",
                        "time": "6 h"
                    }
                ]
            },
            {
                "name": "5%NCC-ZSM-5",
                "morphological_description": "",
                "zeolite_source": {
                    "source": "hydrothermal crystallization",
                    "did_step": "true",
                    "components": "TPAOH | C9H21AlO3 | TEOS | NCC (5%)",
                    "gel_composition": "",
                    "seed": "",
                    "ratios": "",
                    "pH": "",
                    "pH_adjusted_with": "",
                    "temperature": "180 C",
                    "time": "24h",
                    "tumbling": ""
                },
                "post-synthesis": [
                    {
                        "process": "calcination",
                        "did_step": "true",
                        "start_form": "",
                        "end_form": "",
                        "gas": "",
                        "gas_flow": "",
                        "heat_rate": "",
                        "temperature": "550 C",
                        "time": "6 h"
                    }
                ]
            },
            {
                "name": "10%NCC-ZSM-5",
                "morphological_description": "",
                "zeolite_source": {
                    "source": "hydrothermal crystallization",
                    "did_step": "true",
                    "components": "TPAOH | C9H21AlO3 | TEOS | NCC (10%)",
                    "gel_composition": "",
                    "seed": "",
                    "ratios": "",
                    "pH": "",
                    "pH_adjusted_with": "",
                    "temperature": "180 C",
                    "time": "24h",
                    "tumbling": ""
                },
                "post-synthesis": [
                    {
                        "process": "calcination",
                        "did_step": "true",
                        "start_form": "",
                        "end_form": "",
                        "gas": "",
                        "gas_flow": "",
                        "heat_rate": "",
                        "temperature": "550 C",
                        "time": "6 h"
                    }
                ]
            },
            {
                "name": "20%NCC-ZSM-5",
                "morphological_description": "",
                "zeolite_source": {
                    "source": "hydrothermal crystallization",
                    "did_step": "true",
                    "components": "TPAOH | C9H21AlO3 | TEOS | NCC (20%)",
                    "gel_composition": "",
                    "seed": "",
                    "ratios": "",
                    "pH": "",
                    "pH_adjusted_with": "",
                    "temperature": "180 C",
                    "time": "24h",
                    "tumbling": ""
                },
                "post-synthesis": [
                    {
                        "process": "calcination",
                        "did_step": "true",
                        "start_form": "",
                        "end_form": "",
                        "gas": "",
                        "gas_flow": "",
                        "heat_rate": "",
                        "temperature": "550 C",
                        "time": "6 h"
                    }
                ]
            }
        ]
    },
    {
        "doi": "10.1016/j.joei.2024.101539",
        "text": "<header>Catalysts preparation<text>HZSM-5 zeolites used to prepare the bifunctional catalysts were purchased from the catalyst plant of Nankai University. The zeolites were calcined in muffle furnace in 550 C for 5 h to remove the template, water and other adsorption impurities. Bifunctional catalysts with Ni loading of 5 % were prepared by equal volume impregnation method using HZSM-5 zeolites with different silica-aluminum ratios. The loading is the mass ratio of the metal element to the HZSM-5, and the prepared catalysts were expressed as 5Ni/Z-X (5 denotes 5 % loading of metal Ni on the catalyst; X = 18, 25, 50, 80, 100, representing the silica-alumina ratios of the zeolites). Loading of metals on HZSM-5 support was conducted by equal volume impregnating HZSM-5 in Ni(CH\u2083COO)\u2082\u00b74H\u2082O solution at room temperature (20 C) for 24 h. The prepared catalysts were dried in air at 50 C and 100 C for 5 h in a drying oven. Then catalysts were calcined in air at 500 C for 4 h in a furnace. HZSM-5 zeolites with a Silica-alumina ratio of 25 was selected and loaded with different Ni contents, and the catalysts were noted as xNi/Z-25 (x = 1, 3, 5, 7, and 9, denoting the loading of the Ni as x%), respectively.",
        "samples": [
            {
                "name": "Z-18",
                "morphological_description": "",
                "zeolite_source": {
                    "source": "commercial",
                    "did_step": "true",
                    "name": "HZSM-5",
                    "supplier": "catalyst plant of Nankai University",
                    "form": "H",
                    "cbv": "",
                    "Si/Al": "",
                    "SiO2/Al2O3": "18",
                    "M": "",
                    "Si/M": ""
                },
                "post-synthesis": [
                    {
                        "process": "calcination",
                        "did_step": "true",
                        "start_form": "",
                        "end_form": "",
                        "gas": "",
                        "gas_flow": "",
                        "heat_rate": "",
                        "temperature": "550 C",
                        "time": "5 h"
                    }
                ]
            },
            {
                "name": "Z-25",
                "morphological_description": "",
                "zeolite_source": {
                    "source": "commercial",
                    "did_step": "true",
                    "name": "HZSM-5",
                    "supplier": "catalyst plant of Nankai University",
                    "form": "H",
                    "cbv": "",
                    "Si/Al": "",
                    "SiO2/Al2O3": "25",
                    "M": "",
                    "Si/M": ""
                },
                "post-synthesis": [
                    {
                        "process": "calcination",
                        "did_step": "true",
                        "start_form": "",
                        "end_form": "",
                        "gas": "",
                        "gas_flow": "",
                        "heat_rate": "",
                        "temperature": "550 C",
                        "time": "5 h"
                    }
                ]
            },
            {
                "name": "Z-50",
                "morphological_description": "",
                "zeolite_source": {
                    "source": "commercial",
                    "did_step": "true",
                    "name": "HZSM-5",
                    "supplier": "catalyst plant of Nankai University",
                    "form": "H",
                    "cbv": "",
                    "Si/Al": "",
                    "SiO2/Al2O3": "50",
                    "M": "",
                    "Si/M": ""
                },
                "post-synthesis": [
                    {
                        "process": "calcination",
                        "did_step": "true",
                        "start_form": "",
                        "end_form": "",
                        "gas": "",
                        "gas_flow": "",
                        "heat_rate": "",
                        "temperature": "550 C",
                        "time": "5 h"
                    }
                ]
            },
            {
                "name": "Z-80",
                "morphological_description": "",
                "zeolite_source": {
                    "source": "commercial",
                    "did_step": "true",
                    "name": "HZSM-5",
                    "supplier": "catalyst plant of Nankai University",
                    "form": "H",
                    "cbv": "",
                    "Si/Al": "",
                    "SiO2/Al2O3": "80",
                    "M": "",
                    "Si/M": ""
                },
                "post-synthesis": [
                    {
                        "process": "calcination",
                        "did_step": "true",
                        "start_form": "",
                        "end_form": "",
                        "gas": "",
                        "gas_flow": "",
                        "heat_rate": "",
                        "temperature": "550 C",
                        "time": "5 h"
                    }
                ]
            },
            {
                "name": "Z-100",
                "morphological_description": "",
                "zeolite_source": {
                    "source": "commercial",
                    "did_step": "true",
                    "name": "HZSM-5",
                    "supplier": "catalyst plant of Nankai University",
                    "form": "H",
                    "cbv": "",
                    "Si/Al": "",
                    "SiO2/Al2O3": "100",
                    "M": "",
                    "Si/M": ""
                },
                "post-synthesis": [
                    {
                        "process": "calcination",
                        "did_step": "true",
                        "start_form": "",
                        "end_form": "",
                        "gas": "",
                        "gas_flow": "",
                        "heat_rate": "",
                        "temperature": "550 C",
                        "time": "5 h"
                    }
                ]
            },
            {
                "name": "5Ni/Z-18",
                "morphological_description": "",
                "zeolite_source": {
                    "source": "commercial",
                    "did_step": "true",
                    "name": "HZSM-5",
                    "supplier": "catalyst plant of Nankai University",
                    "form": "H",
                    "cbv": "",
                    "Si/Al": "",
                    "SiO2/Al2O3": "18",
                    "M": "",
                    "Si/M": ""
                },
                "post-synthesis": [
                    {
                        "process": "calcination",
                        "did_step": "true",
                        "start_form": "",
                        "end_form": "",
                        "gas": "",
                        "gas_flow": "",
                        "heat_rate": "",
                        "temperature": "550 C",
                        "time": "5 h"
                    },
                    {
                        "process": "impregnation",
                        "did_step": "true",
                        "metal": "Ni",
                        "loading": "5 wt%"
                    },
                    {
                        "process": "calcination",
                        "did_step": "true",
                        "start_form": "",
                        "end_form": "",
                        "gas": "air",
                        "gas_flow": "",
                        "heat_rate": "",
                        "temperature": "500 C",
                        "time": "4 h"
                    }
                ]
            },
            {
                "name": "Ni/Z-25",
                "morphological_description": "",
                "zeolite_source": {
                    "source": "commercial",
                    "did_step": "true",
                    "name": "HZSM-5",
                    "supplier": "catalyst plant of Nankai University",
                    "form": "H",
                    "cbv": "",
                    "Si/Al": "",
                    "SiO2/Al2O3": "25",
                    "M": "",
                    "Si/M": ""
                },
                "post-synthesis": [
                    {
                        "process": "calcination",
                        "did_step": "true",
                        "start_form": "",
                        "end_form": "",
                        "gas": "",
                        "gas_flow": "",
                        "heat_rate": "",
                        "temperature": "550 C",
                        "time": "5 h"
                    },
                    {
                        "process": "impregnation",
                        "did_step": "true",
                        "metal": "Ni",
                        "loading": "5 wt%"
                    },
                    {
                        "process": "calcination",
                        "did_step": "true",
                        "start_form": "",
                        "end_form": "",
                        "gas": "air",
                        "gas_flow": "",
                        "heat_rate": "",
                        "temperature": "500 C",
                        "time": "4 h"
                    }
                ]
            },
            {
                "name": "Ni/Z-50",
                "morphological_description": "",
                "zeolite_source": {
                    "source": "commercial",
                    "did_step": "true",
                    "name": "HZSM-5",
                    "supplier": "catalyst plant of Nankai University",
                    "form": "H",
                    "cbv": "",
                    "Si/Al": "",
                    "SiO2/Al2O3": "50",
                    "M": "",
                    "Si/M": ""
                },
                "post-synthesis": [
                    {
                        "process": "calcination",
                        "did_step": "true",
                        "start_form": "",
                        "end_form": "",
                        "gas": "",
                        "gas_flow": "",
                        "heat_rate": "",
                        "temperature": "550 C",
                        "time": "5 h"
                    },
                    {
                        "process": "impregnation",
                        "did_step": "true",
                        "metal": "Ni",
                        "loading": "5 wt%"
                    },
                    {
                        "process": "calcination",
                        "did_step": "true",
                        "start_form": "",
                        "end_form": "",
                        "gas": "air",
                        "gas_flow": "",
                        "heat_rate": "",
                        "temperature": "500 C",
                        "time": "4 h"
                    }
                ]
            },
            {
                "name": "Ni/Z-80",
                "morphological_description": "",
                "zeolite_source": {
                    "source": "commercial",
                    "did_step": "true",
                    "name": "HZSM-5",
                    "supplier": "catalyst plant of Nankai University",
                    "form": "H",
                    "cbv": "",
                    "Si/Al": "",
                    "SiO2/Al2O3": "80",
                    "M": "",
                    "Si/M": ""
                },
                "post-synthesis": [
                    {
                        "process": "calcination",
                        "did_step": "true",
                        "start_form": "",
                        "end_form": "",
                        "gas": "",
                        "gas_flow": "",
                        "heat_rate": "",
                        "temperature": "550 C",
                        "time": "5 h"
                    },
                    {
                        "process": "impregnation",
                        "did_step": "true",
                        "metal": "Ni",
                        "loading": "5 wt%"
                    },
                    {
                        "process": "calcination",
                        "did_step": "true",
                        "start_form": "",
                        "end_form": "",
                        "gas": "air",
                        "gas_flow": "",
                        "heat_rate": "",
                        "temperature": "500 C",
                        "time": "4 h"
                    }
                ]
            },
            {
                "name": "5Ni/Z-100",
                "morphological_description": "",
                "zeolite_source": {
                    "source": "commercial",
                    "did_step": "true",
                    "name": "HZSM-5",
                    "supplier": "catalyst plant of Nankai University",
                    "form": "H",
                    "cbv": "",
                    "Si/Al": "",
                    "SiO2/Al2O3": "100",
                    "M": "",
                    "Si/M": ""
                },
                "post-synthesis": [
                    {
                        "process": "calcination",
                        "did_step": "true",
                        "start_form": "",
                        "end_form": "",
                        "gas": "",
                        "gas_flow": "",
                        "heat_rate": "",
                        "temperature": "550 C",
                        "time": "5 h"
                    },
                    {
                        "process": "impregnation",
                        "did_step": "true",
                        "metal": "Ni",
                        "loading": "5 wt%"
                    },
                    {
                        "process": "calcination",
                        "did_step": "true",
                        "start_form": "",
                        "end_form": "",
                        "gas": "air",
                        "gas_flow": "",
                        "heat_rate": "",
                        "temperature": "500 C",
                        "time": "4 h"
                    }
                ]
            }
        ]
    },
    {
        "doi": "10.1016/j.apt.2021.03.037",
