Repository: Iwanap1/Zeolite_TDM

# Zeolite_TDM

Work done for PhD project leading up to ESA. demonstration.ipynb goes through example workflow with JSON and XML files, however the main pipeline uses MongoDB. To use, create a .env file in root directory and enter your Elsevier API key under variable "ELSEVIER" and enter MongoDB URI under "MONGO" (optional, you can just use the JSON versions).

No data from papers is included in this repo to avoid risking copyright infringement

Corpus acquisition and Paragraph classification run fine on a CPU (16 GB), however cuda is necessary for the rest. 

LLMs need downloading seperately, be wary of this taking up a lot of space

File: data/parsed.json (part 14 of 18)
[
          "Consequently, the modified catalysts, especially Ni/DSB(5.5), exhibit remarkable stability, with a significantly reduced deactivation rate of 0.0109 h−1, superior to the unmodified catalyst. This compares favorably to the stability of the unmodified catalyst. The present study offers an effective strategy to address the challenges associated with poor stability, a common issue encountered in Ni-based zeolite catalysts for olefin oligomerization. By leveraging alkaline treatment to introduce a hierarchical pore structure, we have developed a more robust and stable catalyst for olefin oligomerization reactions."
        ]
      },
      {
        "section_name": "Dispersion of Ni species",
        "content": [
          "In addition to textural properties, metallicity plays a pivotal role in determining the catalytic performance, since Ni has been established as the active center for dimerization. Evidently, a high RC value for the support appears to facilitate the dispersion of Ni species on its surface. As demonstrated in Fig. S3, for Ni/Beta(12) and Ni/DSB(5.5) samples, which possess relatively intact zeolite framework structures, no diffraction peaks attributed to Ni species are observed. This suggests that the metal is well dispersed on the support. However, in the case of the Ni/DSB(2.2) sample, which exhibits a destructed framework structure, distinct diffraction peaks emerge at 37.3° and 43.3°, corresponding to the (003) and (202) crystal planes of NiO crystals (ICSD No. 89–3080), respectively. This revelation underscores the importance of maintaining appropriate crystallinity to prevent severe aggregation of metal species. Furthermore, our results indicate that modifications to the support can be detrimental to Ni dispersion. This may be attributed to the leaching of Si and Al hydroxyl groups, which weakens the metal-support interaction and subsequently leads to metal agglomeration. Therefore, it is crucial to carefully consider the effects of support modifications on metal dispersion and catalytic performance.",
          "Here we further analyze the morphology and dispersion of NiO nanoparticles in the Ni-containing catalysts by electron microscopy. Fig. 6 presents the representative HAADF-STEM and HRTEM images. It is revealed that the majority of the NiO particles in all catalysts exhibit a nearly spherical morphology. A consistent lattice distance of approximately 0.209 nm in the HRTEM images for the selected NiO nanoparticles, corresponding to the (202) plane of the cubic NiO phase. Notably, the unmodified Ni/Beta(12) catalyst exhibits the highest degree of Ni dispersion (17.1 %, Table S3) in the HAADF-STEM images, with the smallest average particle size of 2.4 nm. However, modifications to the zeolite support, specifically the destruction of the zeolite framework, introduce varying degrees of NiO particle agglomeration. Firstly, the agglomeration phenomenon is closely linked to the crystallinity of the zeolite support. As observed, the Ni/DSB(5.5) catalyst demonstrates a well-defined crystalline structure (RC = 56 %), with an average nanoparticle size of 3.7 nm and a metal dispersion of 11.1 %. In contrast, the Ni/DSB(2.2) catalyst (RC = 0) exhibits a significant increase in particle size to 30.0 nm, accompanied by a substantial reduction in metal dispersion to 1.4 %. Secondly, the Al species present in the support play a pivotal role in enhancing metal dispersion. For instance, the dealuminated Ni/DAB(220) sample, despite experiencing minimal framework structure loss (RC 76 %), exhibits NiO particles with an average size of 30.2 nm. This underscores the importance of Al species in promoting Ni dispersion. Moreover, modifications to the support weaken the interaction between Ni species and the hydroxyl groups, particularly the Al-hydroxyl groups. This weakening of the metal-support interaction leads to the agglomeration of Ni species. Consequently, the Al-free Ni/CIT-6 sample exhibits numerous large NiO particles with sizes exceeding 50 nm (Fig. S4). In summary, both the preservation of the zeolite framework structure and the presence of Al species are crucial for achieving high metal dispersion in Ni-based catalysts. These findings provide valuable insights for the rational design and optimization of zeolite-supported Ni catalysts for various catalytic applications.",
          "In our previous study [17], it was unambiguously demonstrated that the catalytic activity for propylene dimerization primarily stemmed from isolated Ni sites, rather than the Beta zeolite support. Generally, a high degree of Ni dispersion is crucial for enhancing metal utilization and providing a greater number of active centers, thereby positively impacting the catalytic activity of propylene dimerization. Consequently, catalysts such as Ni/DSB(2.2), Ni/DAB(220), and Ni/CIT-6, which process large NiO particles, exhibit negligible activity in this study. However, when Ni/DSB(5.5) and Ni/Beta(12) are employed for propylene dimerization, an intriguing trend was observed. Despite having larger metal nanoparticle sizes, the Ni/DSB(5.5) catalyst exhibited a higher reaction rate. This observation suggests that the enhancement in catalytic dimerization activity may be attributed to a more distinct and favorable chemical state of Ni species. The underlying mechanisms responsible for this phenomenon will be elucidated in detail in the subsequent section."
        ]
      },
      {
        "section_name": "Chemical state of Ni species",
        "content": [
          "As previously reported [9], the chemical state of Ni species within catalysts exerts a profound influence on the olefin oligomerization reaction. Notably, the alterations in the chemical environment of Ni species, arising from the modification treatments, play a pivotal role in determining the course of the reaction. The H2-TPR results of Ni supported on the modified Beta zeolite are presented in Fig. 7 (a). The observed reduction peaks correspond to the consumption of hydrogen during the reduction of Ni2+ to Ni0. Given the variable chemical environments of Ni2+ cations, significant differences in reduction difficulty are observed, resulting in distinct reduction temperatures. Ni/DAB(107) and Ni/DAB(220) exhibit multiple reduction peaks in the temperature range of 250 – 500 °C. This indicates that the NiO nanoparticles are distributed unevenly and a portion of particles are agglomerated severely for the dealuminated samples [36], which is consistent with the complex size distribution in our TEM results. Contrastingly, the desilicated samples exhibit a more focused and a higher reduction temperature range with a symmetrical peak pattern, implying that the Ni species in a more uniform state are located primarily within the zeolites, making them more resistant to reduction by hydrogen [37,38]. As the desilication treatment becomes more intense, with a decreasing Si/Al ratio and a gradually deteriorating support framework, the reduction temperature of Ni2+ cations gradually increases, ranging from 474 °C for Ni/Beta(12) to 557 °C for Ni/DSB(2.2). This suggests that the removal of silicon atoms enhances the interaction between Ni species and the modified supports. The Ni species are regulated to alter the coordination state with the framework oxygen atoms of the support, leading to an increased reduction difficulty.",
          "The coordination environment of Ni2+ cations, though intricate, holds paramount significance in determining the catalytic performance. UV–Vis-NIR spectroscopy is frequently employed to investigate the coordination state of Ni species dispersed on catalysts, because only 3F ground state and 3P excited state of Ni2+ cations are present since the absence of the Jahn-Teller effect, corresponding to the three spin-allowed d-d charge transfer appearing in the near-infrared and visible regions [39]. Fig. 7(b) reveals a noticeable decrement in the absorption band intensity at 1410 nm, which corresponds to hydroxyl groups [37]. This decrease is associated with the introduction of Ni species, indicating that Ni species displace some surface hydroxyl groups. For Ni/DSB(2.2) and Ni/DAB(220) samples, the Ni species primarily reside in a hexa-coordinated state, exhibiting similar spectra with absorption bands at 380 nm, 420 nm, 720 nm, and 1130 (1180) nm. These spectra closely resemble those of bulk NiO and are attributed to d-d charge transitions of hexa-coordinated Ni species in an octahedral environment [37,40–42].",
          "Moreover, the bands observed at 515 nm and 670 nm are attributed to the mononuclear Ni(II) octahedral structure [29,43,44], corresponding to a portion of highly dispersed Ni2+ cations hexa-coordinated with zeolite framework oxygen atoms. Notably, a minor fraction of Ni2+ cations exists in a tetra-coordinated environment, evident from a weak absorption band detected at 460 nm [29,37]. Conversely, in Ni/Beta(12) and Ni/DSB(5.5), tetra-coordinated Ni2+ cations are the predominant species, exhibiting a more pronounced absorption intensity at 430 nm, 460 nm, and 760 nm, ascribed to Ni2+ cations situated at tetrahedral centers [29,42]. These coordinatively unsaturated Ni sites exhibit Lewis acid characteristics, which is the main form in these two catalysts. Therein, Ni/DSB(5.5) owns the highest acid amount (Table S4). Additionally, a small proportion of hexa-coordinated Ni species coexist within these samples, manifesting as additional absorption bands at 670 nm and 1180 nm. Taken together with previous observations [17,45] and the higher catalytic activities exhibited by Ni/Beta(12) and Ni/DSB(5.5), it is postulated that tetra-coordinated Ni cations serve as the active centers for the dimerization reaction. XPS analysis is conducted to elucidate the electronic structure of the catalysts through the examination of binding energies associated with O 1 s, Si 2p, and Ni 2p species within the samples. Fig. 8 (a) displays the Si 2p spectra of the various samples, revealing a binding energy range for Si species spanning from 102.8 eV to 103.9 eV. This upward shift in binding energy is observed to correlate with an escalating Si/Al ratio, indicating a progressive augmentation in the covalent nature of the Si-O bond [46]. Fig. 8(b) presents the O 1 s binding energies among all Ni-based samples, which are situated within the range of 531.8 eV to 533.1 eV. Notably, these values surpass the binding energy of NiO (530.0 eV), indicating a diminished ionic character of oxygen atoms within the Ni-O bonds compared to those present in bulk NiO. This observation serves as evidence for the formation of mononuclear Si(Al)-O-Ni species [29], where the electronic interaction with the oxygen atom reduces its ionic character. Due to the higher electronegativity of Si atoms compared to Al atoms, the ionic character of oxygen atoms is reduced, resulting in a gradual increase in the binding energy of O 1 s with an increasing Si/Al ratio within the samples.",
          "To further assess the impact of Al species on the binding energy of Ni2+ cations, a supplementary experiment is carried out, synthesizing the Al-doped sample Ni/Al-DAB(220) by incorporating Al3+ cations into the Ni/DAB(220) sample. A comparative analysis of the XPS results, presented in Fig. S5(a), reveals an intriguing finding. Specifically, the introduction of Al3+ cations leads to a noteworthy increase in the Ni 2p3/2 binding energy, from 856.8 eV for Ni/DAB(220) to 857.4 eV for Ni/Al-DAB(220). This substantial enhancement verifies that the addition of more electronegative Al3+ cations effectively withdraw electrons from Ni2+ cations, resulting in a chemical shift of the Ni species towards a higher binding energy. This observation aligns with the results observed for Ni/DSB(5.5), indicating a consistent trend in the modulation of Ni2+ cation binding energy by Al species.",
          "Importantly, upon doping Al into the inactive Ni/DAB(220) sample, the resulting Ni/Al-DAB(220) sample exhibits a remarkable enhancement in catalytic activity, with an increase in initial conversion by 40 % as shown in Fig. S5(b). Al species have been reported as a crucial component in oligomerization catalysts. Especially for homogeneous system, it has been confirmed that the addition of alkylaluminum or alternatives (such as methylaluminoxane, MAO) as the cocatalysts could activate and stabilize Ni site, and promotes some key processes of oligomerization [33]. Nonetheless, it has been reported that Al species alone possess limited reactivity, with Ni species serving as the primary active sites [17]. Therefore, the crucial role of Al species in enhancing the catalytic performance of Ni centers becomes evident. The observed enhancement in catalytic activity resulting from Al doping is closely associated with the increased electronic-deficiency state of Ni2+ cations. This finding underscores the significance of Al species in modulating the electronic properties and, consequently, the catalytic activity of Ni-based zeolite materials.",
          "According to the Cossee-Arlman mechanism, the dimerization reaction of propylene initiates with π-adsorption between the electron-rich carbon–carbon double bond and the electron-deficient Ni2+ cations, followed by a coordination-insertion process [17]. An enhancement in the electron-deficient degree of Ni2+ cations notably improve their ability to activate propylene molecules, subsequently enhancing the catalytic conversion of propylene. Consequently, the electron-withdrawing effect exerted by EFAl species on Ni2+ cations facilitate their catalytic efficiency in propylene dimerization. Accordingly, the introduction of Al doping also restores the reactivity of the inactive Ni/DAB(220). Similarly, our findings also rationalize the high activity observed in Ni/Beta(12) and Ni/DSB(5.5) samples, which can be attributed to an increase in the electron-deficiency degree of Ni2+ cations. Conversely, in Ni/DSB(2.2) and Ni/DAB(220) samples lacking EFAl species, resulting in the lower binding energy of Ni2+ cations with a reduced electron-deficiency degree, lead to weaker propylene activation and, ultimately, lower catalytic activity for propylene dimerization."
        ]
      },
      {
        "section_name": "Conclusions",
        "content": [
          "In this work, the coordination environment of Ni species as well as the metal-support interaction in Ni/Beta catalysts are modified by regulating the support structure, significantly enhancing their catalytic activity and stability in the dimerization of propylene. The alkaline-treatment successfully constructs a hierarchical structure, especially, increasing the porous distribution centers from 5 nm in the Ni/Beta(12) to ca. 11 nm in the Ni/DSB(5.5). The generation of secondary mesoporosity effectively promotes the diffusion of products and accordingly lowers the deactivation rate from 0.0663 h−1 to 0.0109 h−1. Furthermore, the formation of EFAl species following alkaline treatment deepens the electron-deficient state of Ni cations, providing an optimal chemical state for propylene molecule activation. The optimal sample, Ni/DSB(5.5), exhibits the deepest electron-deficient degree and demonstrates outstanding catalytic activity, achieving a reaction rate of 182.1 molC3=/(molNi·h), significantly higher than the unmodified sample, which yields a rate of 151.3 molC3=/(molNi·h). These findings provide valuable insights into catalyst design and pave the way for the development of more robust and efficient catalysts for olefin oligomerization."
        ]
      }
    ],
    "tables": []
  },
  {
    "file_path": "data/xml/S1387181125001167.xml",
    "type": "fla",
    "rejected_because": "accepted",
    "authors": [
      "Barakov, Roman",
      "Ermakov, Ivan",
      "Enbaev, Zakhar",
      "Maksimov, Sergey",
      "Smirnov, Andrei",
      "Ivanova, Irina"
    ],
    "doi": "10.1016/j.micromeso.2025.113602",
    "title": "Hierarchical Zr-BEA zeolites as catalysts for the transformation of levulinic acid to γ-valerolactone under mild conditions ",
    "year": "2025",
    "publication": "Microporous and Mesoporous Materials",
    "keywords": [
      "Hierarchical zeolites",
      "Zr-BEA",
      "Levulinic acid",
      "Butyl levulinate",
      "γ-valerolactone",
      "Acid sites"
    ],
    "abstract": "An important stage of cascade transformation of lignocellulosic biomass to value-added chemicals is the conversion of levulinic acid and its esters in γ-valerolactone, which has a potential application as a bio-based solvent, an intermediate in the production of polymers, food additives and bio-fuels. Herein, hierarchical Zr-BEA zeolites have demonstrated high catalytic performance and reusability in this reaction under mild conditions (115 °C, atmospheric pressure). The novel approach for the preparation of these zeolites with various Zr content has been proposed. This two-step post-synthetic method includes dealumination of hierarchical Al-BEA obtained in the highly concentrated reaction mixture followed by zirconium incorporation via wet impregnation. The hierarchical Zr-BEA zeolite with the highest degree of zirconium incorporation, i.e. 42 %, calculated as the ratio of Lewis acid site concentration and Zr content, is obtained using wet impregnation in dry ethanol and ZrCl4 as a zirconium source. This catalyst provides a higher initial rate of γ-valerolactone formation, which is 1.0 mmolGVL/gcath, as compared to commercially-based Zr-BEA, for which the rate is 0.2 mmolGVL/gcath. The higher reaction rate over hierarchical zeolite is associated with the improved accessibility of its strong Lewis acid sites, which are the most active in Meerwein-Ponndorf-Verley reduction. An even higher initial rate is achieved over hierarchical Zr-BEA in the conversion of butyl levulinate since this ester does not block the basic framework oxygen of active Zr–O sites, as in the case of levulinic acid. The plausible mechanism for the transformation of levulinic acid over Lewis and Brønsted acid sites has been proposed.",
    "sections": [
      {
        "section_name": "Introduction",
        "content": [
          "The depletion of non-renewable carbon resources, including petroleum and natural gas, intensifies investigations designed to valorise of lignocellulosic biomass into bio-fuels and value-added chemicals [1–4]. Multi-stage catalytic transformation of the main components of biomass, such as cellulose and hemicellulose, allows obtaining γ-valerolactone (GVL) (Scheme 1 ) [5–8]. GVL has important potential application as a bio-based solvent in organic reactions [9,10], an intermediate in the production of polymers and various chemicals [11,12], food additives [5,12], bio-fuels [13,14] and fuel additives [15,16]. The final and important stage of this transformation is catalytic hydrogenation of levulinic acid (LA) and its esters to GVL [17]. For this reaction, homogeneous metal complexes [18] and heterogeneous metal supported catalysts [19,20] with molecular hydrogen [21] and formic acid [22] as H-donors have been proposed. The implementation of these approaches is accompanied by difficulties associated with the use of high-pressure molecular hydrogen, the equipment corrosion caused by formic acid, separation and regeneration of homogeneous catalysts or reduction operations in the synthesis of supported catalysts and metal leaching [17]. Transfer hydrogenation via Meerwein-Ponndorf-Verley (MPV) reduction in the presence of heterogeneous catalyst and secondary alcohol as H-donor is alternative and effective approach for production of GVL without aforementioned drawbacks [23].",
          "Zr and Sn-containing zeolites [24,25] are the most active and selective catalysts for the MPV reduction of LA and its esters to GVL and the yield of this lactone above 90 % can be obtained at 120 °C over Zr-BEA [26]. The incorporation of these heteroatoms into the zeolite framework generates Lewis acid sites with unoccupied orbital, which participates in the adsorption and activation of reactants [27]. The increased activity of Zr- and Sn-zeolites is explained by the enhanced surface area and water tolerance of their Lewis acid sites, which remain active even in the presence of water formed during LA conversion. The higher activity of Zr-BEA as compared to Sn-BEA in MPV reduction is associated with the ability of Zr sites to coordinate and more strongly polarise the carbonyl group of aldehyde, facilitating the transfer of two hydrogen atoms from the alcohol to the carbonyl group [28]. Metal oxides including ZrO2, γ-Al2O3, CeZrOx, ZrO2 doped with boron [29,30], metal-organic frameworks [31–35], hybrid organic-inorganic materials [36–39], Hf-based carbonaceous material [40], BEA-Zr-BDC-MOF composite catalyst [41] and ZrO2/SBA-15 [42] have also been used as catalysts for the transformation of LA or alkyl levulinates to GVL. However, the activity of these catalysts is lower than for Zr- or Sn-zeolites and GVL yield above 90 % can be achieved only at reaction temperatures higher than 150 °C. Among these catalysts, Zr-BEA zeolite has been found to be the most perspective for the MPV reduction of LA to GVL due to its open three-dimensional 12-MR channel system, which improves the accessibility of reactants to the Lewis acid sites.",
          "Zr-BEA zeolite can be obtained by direct hydrothermal synthesis [43–45] or via a post-synthetic treatment [46–49]. Post-synthetic modification is a two-step process involving dealumination of the parent Al-BEA by acid treatment followed by zirconium incorporation into vacant sites (silanol nests) of zeolite framework via liquid grafting (reflux in a solvent, washing and calcination) [48,50], impregnation (evaporation of the solvent and calcination) [47,51] or solid-state metallation [46,52]. The use of post-synthesis approach allows to overcome the disadvantages of the direct hydrothermal synthesis, such as long crystallization time, limited content of framework zirconium and the use of toxic hydrogen fluoride [45]. Another advantage of this indirect approach is the possibility of obtaining hierarchical Zr-BEA zeolites with additional mesoporosity, since hierarchical Al-BEA as a parent material can easily be synthesized by various procedures [53–56].",
          "The acid sites of hierarchical zeolites located in mesopores or on the external surface allow to convert bulky molecules, for which the acid sites in the zeolite micropores are inaccessible [57–60]. The presence of well-developed mesoporosity in hierarchical zeolites contributes to improved accessibility of the active sites for reacting molecules and accelerates the diffusion of reagents and reaction products, providing increased catalytic activity in the conversion of biomass and platform molecules [52,61]. Hierarchical Zr-BEA zeolites have demonstrated high catalytic performance in a number of cascade processes or reactions involving bulky molecules, such as ethanol-acetaldehyde conversion into 1,3-butadiene [62], the conversion of carbohydrates to lactic acid [63], the ring-opening aminolysis of epoxides [46]. Hierarchical Zr-Al-BEA zeolites have been also used as catalysts in cascade transformation of hemicellulose, C5 carbohydrates and furfural to GVL [64], glucose conversion to 5-hydroxymethylfurfural, glycerol and trioses conversion to methyl and ethyl lactates [52,65]. Therefore, it can be envisaged that hierarchical Zr-BEA zeolite is a promising catalyst for the transformation of LA and its esters to GVL involving the formation of bulky intermediate products. This catalyst can help to overcome the transport limitation and increase the reaction rate.",
          "For obtaining the hierarchical Zr-BEA and Zr-Al-BEA zeolites, several methods have been proposed, such as direct synthesis using Gemini-type surfactants as structure-directing agents [66], partial dealumination-desilication-deep dealumination of the parent Al-BEA for introducing mesoporosity with subsequent Zr incorporation by solid-state metallation with zirconocene dichloride [46,52] and zirconium(IV) acetylacetonate [64]. Other methods require cetyltrimethylammonim bromide [62] and polydiallyldimethylammonium chloride [63] as mesoporogens and impregnation of dealuminated hierarchical BEA with aqueous solution of zirconium (IV) nitrate or oxychloride. Hierarchical Zr-Al-BEA zeolite has been also obtained by synthesis of Al-BEA using sacrificial resin beads as hard template, partial dealumination and Zr grafting in 1-propanol [65]. Generally, these methods have some drawbacks, such as the necessity of using complex and expensive additional templates and zirconium sources or time-consuming dealumination-desilication operations to generate mesoporosity. Thus, the development of a new, more convenient and efficient method for obtaining hierarchical Zr-BEA is still required.",
          "Herein we report on the novel approach for obtaining hierarchical Zr-BEA zeolites and their application in the conversion of LA and butyl levulinate (BL) into GVL. This approach is based on dealumination of hierarchical Al-BEA obtained in a highly concentrated reaction mixture at H2O/Si = 5.5 M ratio followed by zirconium incorporation by wet impregnation in dry ethanol. The results demonstrate that the hierarchical Zr-BEA zeolite with Si/Zr ratio of 20 are more active catalysts in the aforementioned reactions than commercially-based Zr-BEA due to the higher concentration of strong Lewis acid sites and moderate concentration of Brønsted acid sites. To the best of our knowledge, the method for hierarchical Zr-BEA zeolite preparation without using additional structure-directing agent, expensive zirconium sources and dealumination-desilication operations has been proposed herein for the first time. In addition, hierarchical Zr-BEA zeolites have been used as catalysts of levulinic acid and butyl levulinate conversion to GVL for the first time."
        ]
      },
      {
        "section_name": "Materials and reagents",
        "content": [
          "Hydrophilic fumed silica AEROSIL® 300 (Evonik Industries AG), tetraethylammonium hydroxide (35 wt% solution in H2O, Sigma-Aldrich), hydrochloric acid (36 wt%, Sigma Tec LLC), nitric acid (65 wt%, Component-reaktiv), zirconium (IV) chloride (99.7 %, HiMedia Laboratories Pvt. Limited), levulinic acid (98 %, Alfa Aesar), mesitylene (≥98, Vekton). Boehmite PURAL® (76.1 wt% of Al2O3) was delivered by Sasol Limited. 2-Pentanol (98 %), butyl levulinate (99.5 %) and γ-valerolactone (99 %) were purchased from Macklin Biochemical Technology Co. Commercial Al-BEA (CP814E, Si/Al ratio of 12.5, NH 4 + -form) was supplied by Zeolyst International Company. Ethanol (93 %) and 2-propanol (99.8 %, Component-reaktiv) were dried to a water content of <0.1 wt% using zeolite NaA (4A) supplied by the Sorbis Group. Commercial ZrO2 (99.7 %) was supplied by RM Engineering. Lithium tetraborate (99.9 %) and lithium metaborate (99.9 %) and acetonitrile-d3 (≥99.8 atom % D, anhydrous) were delivered by Sigma-Aldrich. Carbon monoxide (99.9 %) was purchased from the BK-group."
        ]
      },
      {
        "section_name": "Samples preparation",
        "content": [
          "Two Al-BEA samples were used as starting materials for the preparation of Zr-containing zeolites. The home-made sample will be referred to as h-BEA hereinafter. The reference sample, denoted to as c-BEA, was prepared from commercial zeolite CP814E after converting the NH 4 + -form to the H-form by calcination at 450 for 5 h with a heating rate of 2 °C/min. This heating rate was used for all subsequent treatments. The designations Al-BEA and Zr-BEA refer generally to Al- and Zr-containing materials without reference to a specific sample.",
          "Hierarchical h-BEA zeolite was prepared by hydrothermal treatment of a concentrated reaction mixture with the molar composition of 1SiO2:0.04Al2O3:0.6TEAOH:0.2HCl:5.5H2O (Si/Al = 12.5, H2O/Si = 5.5). First, a more dilute mixture with H2O/Si = 20 was obtained by adding 22 g of fumed silica to the solution containing 96.5 g of TEAOH (35 wt% solution in H2O), 17.4 g of HCl (16 wt% solution in H2O) and 60 g of water with vigorous stirring. After 30 min, 1.97 g of boehmite was added and the obtained reaction mixture was stirred for 1 h. Then the mixture was dried at 70 °C to a H2O/Si molar ratio of 5.5 in the gel, placed in an autoclave with Teflon liner and subjected to hydrothermal treatment at 140 °C for 3 day under static conditions. After cooling the autoclave to room temperature, h-BEA sample was isolated by centrifugation (11000 rpm, 20 min), washed with 100 ml of distilled water and dried at 100 °C overnight. For obtaining template-free H-form, the sample was calcined in air at 600 °C for 6 h.",
          "Zr-BEA zeolites were prepared via a two-step post-synthetic treatment involving dealumination of h-BEA and c-BEA samples, followed by zirconium incorporation by wet impregnation or solid-state metallation of the resulting sample with a zirconium source. For dealumination, 30 g of the sample was mixed with 300 ml of nitric acid (56 wt%) and stirred with reflux condenser at 80 °C for 20 h. The treatment was carried out twice. The dealuminated zeolite was isolated by filtration and dried at 160 °C for 1 day. For incorporation of zirconium, the dealuminated zeolite was added to the solution (ethanol or 2-propanol, 10 ml/g) containing zirconium (IV) chloride (nominal Si/Zr molar ratio was 25) and stirred for 1 h. Then the solvent was evaporated at 60 °C. Zr-BEA was also obtained by grinding the dealuminated zeolite with a zirconium source in a mortar for 15 min. The samples obtained were calcined in air at 600 °C for 6 h.",
          "The obtained materials were denoted as (A)-(B), where (A) is the initial zeolite (hB for h-BEA and cB for c-BEA), (B) is the method of zirconium incorporation. The conditions of the samples preparation are given in Table 1 . For the sample hB-Et, the nominal Si/Zr molar ratio was varied as 15 (hB-Et(13)), 25 (hB-Et(20)) and 50 (hB-Et(40)). Si/Zr molar ratio in these samples based on the EDX analysis was denoted in the parentheses."
        ]
      },
      {
        "section_name": "Characterization",
        "content": [
          "The powder X-ray diffraction (XRD) method was used to analyze the phase composition of the samples. XRD patterns were recorded on TD-3700 (Dandong Tongda Science and Technology) using CuKα-radiation in the Bragg–Brentano geometry.",
          "Diffuse reflectance UV–vis spectra were collected on a UV-3600 plus (Shimadzu) spectrophotometer using Spectralon (Labsphere) as a reference. The spectra were collected in the wavelength range of 200–350 nm.",
          "SEM images of the samples were obtained on a SEM-69-LV (BiOptic) microscope. The chemical composition of the samples (Si, Zr, Al) was analyzed by energy-dispersive X-ray (EDX) spectroscopy method using an Xplore30 energy dispersive X-ray analyzer (Oxford instruments) combined with the SEM. EDX (Si, Zr, O) maps were also collected using this analyzer.",
          "TEM images of the samples were collected using a high resolution electronic transmission microscope JEM-2100 F (JEOL) at 200 kV in the dark-field mode. Samples for transmission electron microscopy studies were prepared by ultrasonic dispersion of powders in ethanol. A few drops of the resulting dispersion were deposited on a copper grid covered with a holey-carbon film.",
          "The content of Si and Al in dealuminated commercial and hierarchical BEA zeolites was determined by inductively coupled plasma atomic emission spectroscopy (ICP-OES). For these measurements, ICP-OES 720-ES axial spectrometer (Agilent Technologies) was used. Samples for analysis were prepared by fusion with lithium tetraborate and lithium metaborate followed by dissolution in hydrochloric acid (36 wt% solution in H2O).",
          "Textural properties of the samples were evaluated from low-temperature nitrogen adsorption–desorption isotherms measured using a static volumetric ASAP2020 (Micromeritics) apparatus. Before the sorption measurements, all zeolites were degassed under vacuum at 350 °C to a residual pressure of 1.5∙10−3 Torr. The specific surface area S ВЕТ was evaluated using BET equation at p/p 0 [67], mesopore size distribution curves were obtained by the method of BJH (Barrett-Joyner-Hallenda) using the desorption branch of the isotherm [68]. The micropore volume (V micro) and the external surface area (S ext) were determined by the t-plot method [69–71]. The adsorbed amount at relative pressure p/p0 = 0.99 reflected the total pore volume. The mesopore volume (V meso) was determined as the difference between the total pore volume and the micropore volume.",
          "The type, strength, and concentration of acid sites in the catalysts were determined using adsorption of pyridine (Py) monitored by FTIR spectroscopy. FTIR spectra were collected using the Nicolet Protégé 460 FTIR spectrometer (Thermo Fischer Scientific) equipped with a liquid-nitrogen-cooled MCT detector at 4 cm−1 optical resolution. Prior to adsorption of the probe molecules, self-supported wafers (10 mg/cm2) of zeolite samples were activated in situ by evacuation at 450 °C and 5∙10−5 Torr for 1h. Pyridine adsorption proceeded at 150 °C for 20 min at partial pressure of 3 Torr, followed by evacuation for 20 min at 150–450 °C in 100 °C steps. The resulting spectra were processed using Omnic 8.2 program (Thermo Scientific). For the baseline correction, the subtraction of the spectrum after activation from the spectra after adsorption of probe molecule was carried out. To determine the area of the characteristic peaks, a fitting of the curve using a Gaussian line shape was performed. The concentration of Brønsted acid sites was calculated from the integral intensity of the absorption band at 1545 cm−1 and molar absorption coefficients ε(BAS) = 1.12 cm/μmol [72]. The concentration of Zr Lewis acid sites was determined from intensity of the band at 1608 cm−1 and molar absorption coefficients ε(LAS-Zr) = 0.76 cm/μmol [73] subtracting the intensity of the shoulder at 1598 cm−1 referred to Py adsorbed on silanol groups.",
          "The adsorption of carbon monoxide and acetonitrile-d3 monitored by FTIR spectroscopy were also used for characterization of acidity of the samples. Room temperature cell was used for CD3CN adsorption and collection of the spectra. Low temperature vacuum cell cooled with liquid nitrogen was used for CO adsorption and measurements of the spectra. Self-supported wafers of zeolite samples were activated as in the case of experiment with adsorption of pyridine. Then, the measured quantities of CD3CN or CO were gradually introduced into the cell and FTIR spectra were subsequently recorded. In the case of CD3CN adsorption, the concentration of Zr Lewis acid sites was determined from the intensity of the band at 2303 cm−1 and the molar absorption coefficient ε(LAS-Zr) = 2.04 cm/μmol [24]. The spectra of the samples saturated with CD3CN were used for calculation of the acid sites concentration.",
          "Acidic properties of the samples were also studied by temperature-programmed desorption of ammonia (NH3-TPD). Experiments were conducted on a USGA-101 chemisorption analyzer (UNISIT). The sample, 0.15 g, was charged into a quartz tube reactor; the standard pretreatment included the following procedure: calcination of the sample in a helium flow at 500 °C for 40 min, saturation with ammonia at 60 °C for 15 min and removal of the physically adsorbed ammonia in a helium flow at 100 °C for 1 h. The NH3-TPD experiment was conducted in a helium flow of 30 ml/min with a heating rate of 8 °C/min; desorbed ammonia was registered using a thermal conductivity detector. The concentration of the acid sites was calculated based on the amount of ammonia desorbed from the catalyst surface in the temperature range 100–500 °C. The NH3-TPD profiles of the samples were deconvoluted using a Gaussian distribution.",
          "The thermogravimetric analysis of the spent catalyst after the first run of the reaction was carried out using a SDT Q600 instrument (TA Instruments). The sample mass change and the heat flow were measured as a function of temperature ramped from 20 to 800 °C at 10 oC/min, the air flow was 40 ml/min."
        ]
      },
      {
        "section_name": "Catalytic measurements",
        "content": [
          "The conversion of levulinic acid using 2-pentanol as a solvent was investigated in the liquid phase at 115 °C under atmospheric pressure and stirring (500 rpm). The reaction was carried out in a two-neсked flask equipped with a condenser in a high-temperature oil bath with a temperature controller. Before the experiment, the catalyst (0.2 g) was activated at 450 °C for 5 h with a heating rate of 2 °C/min. To perform the reaction, 10 ml of 2-pentanol, 0.178 g (1.5 mmol) of levulinic acid and 0.08 g of mesitylene, as an internal standard, were placed in a flask. After the solution reached the reaction temperature, the activated catalyst was added into the flask. Samples of the reaction mixture were taken periodically and analyzed using Crystal 5000.2 GC (Chromatec) equipped with a non-polar CR-5 column (30 m, 0.53 mm, 5 μm, Chromatec) and a flame ionization detector. Reaction products were identified using a Trace GC Ultra–DSQ II GC/MS (Thermo Scientific) equipped with a non-polar HP-5ms column (60 m, 0.25 mm, 0.25 μm, Agilent).",
          "The conversion of butyl levulinate (0.26 g, 1.5 mmol) to obtain GVL was also investigated. The conditions of this reaction are the same as for the conversion of levulinic acid.",
          "The reusability of the catalyst in the conversion of LA to GVL was also studied. After the first run, the catalyst was separated by centrifugation, washed with acetone and activated at 150 °C (2nd catalytic run) or calcined at 550 °C (3rd and 4th catalytic runs). For the catalyst used in the first run and washed with acetone, the concentration of Zr Lewis acid sites was measured using adsorption of pyridine monitored by FTIR spectroscopy. Prior to adsorption, the self-supported wafer of zeolite were activated in situ by evacuation at 150 °C and 5∙10−5 Torr for 1.5 h.",
          "The conversion (X) of substrate (levulinic acid or butyl levulinate), the yields of the reaction products (Y i) and the selectivity (S i) were calculated using Eqs. (1)–(3). (1) X ( % ) = n substrate 0 – n substrate t / n substrate 0 ∗ 100 (2) Y i ( % ) = n i product t / n substrate 0 ∗ 100 (3) S i ( % ) = [ Y i / X ] ∗ 100 where n (substrate)0 and n (substrate)t are the molar amount of substrate in the starting reaction mixture and after certain time of the reaction; ni (product)t is the amount of specific product i after certain time.",
          "For calculation of the amount of levulinic acid, butyl levulinate and γ-valerolactone, the response factor of these compounds were determined by an internal standard calibration method using mesitylene as the internal standard. The amounts of products that were not available in pure form for calibration were estimated using the effective carbon number concept [74]. The obtained values of carbon balance were in the range 91–95 %, confirming the applicability of Eqs. (2)–(3) for the quantification of the reaction products.",
          "Initial rate of GVL formation (r GVL) over the catalysts was calculated using Eq. (4). (4) r GVL mmol / h ∗ g cat = Δ n GVL / Δ τ ∗ m cat where Δn (GVL)/Δτ is the change in the molar amount of GVL with time for the liner part of the kinetic curve; mcat is the catalyst mass (0.2 g).",
