Repository: Iwanap1/Zeolite_TDM

# Zeolite_TDM

Work done for PhD project leading up to ESA. demonstration.ipynb goes through example workflow with JSON and XML files, however the main pipeline uses MongoDB. To use, create a .env file in root directory and enter your Elsevier API key under variable "ELSEVIER" and enter MongoDB URI under "MONGO" (optional, you can just use the JSON versions).

No data from papers is included in this repo to avoid risking copyright infringement

Corpus acquisition and Paragraph classification run fine on a CPU (16 GB), however cuda is necessary for the rest. 

LLMs need downloading seperately, be wary of this taking up a lot of space

File: data/parsed.json (part 15 of 18)
[
          "Turnover frequency of the catalysts for GVL formation (TOFGVL) was calculated using Eq. (5). (5) TO F GVL h – 1 = r GVL / C L where C L is the Lewis acid sites concentration for the catalyst in mmol/g determined by FTIR of adsorbed pyridine."
        ]
      },
      {
        "section_name": "Synthesis, crystal morphology and porous structure of hierarchical Al-BEA zeolite",
        "content": [
          "Hierarchical h-BEA sample has been synthesized in the highly concentrated reaction mixture with H2O/Si = 5.5 M ratio without application of mesoporogens. This approach has been introduced in Refs. [75–77] and based on the formation of a large number of zeolite nuclei during the hydrothermal treatment of the precursor with a low water content. The subsequent crystallization leads to the transformation of amorphous gels into tightly aggregated zeolite nanocrystals forming mesoporous honeycomb-like structure. The tight aggregation of zeolite nanocrystals prevents their growth into larger crystals.",
          "The XRD patterns of the calcined hierarchical h-BEA zeolite and commercial c-BEA zeolite (Fig. S1) correspond to the diffractogram of Al-BEA [78]. According to SEM and TEM images (Fig. 1 ), the large secondary particles (ca. 3–4 μm) of the hierarchical zeolite consist of nanocrystals with a size of ca. 15 nm. Commercial zeolite also contains nanocrystals with a similar size (ca. 17 nm), but they are loosely aggregated in the smaller secondary particles of about 2–3 μm in size.",
          "Nitrogen adsorption–desorption isotherms of the hierarchical h-BEA and commercial c-BEA zeolites (Fig. 1) are referred to type IV according to the IUPAC classification [79], which is typical for micro-mesopores materials. The hysteresis loop of type H1 at p/p0 0.50–0.98 is associated with nitrogen condensation in the intercrystalline mesopores with the size of 9–13 nm (Fig. 1). The mesopore size distribution is more distinct and uniform for the hierarchical zeolite than for commercial Al-BEA. This advantage can be due to the formation of an ordered structure of zeolite nanocrystals in the hierarchical zeolite as a result of the assembly and intergrowth of these primary particles in the highly concentrated mixtures [80]. The more ordered intergrowth of zeolite nanocrystals in h-BEA sample leads to an increase in the mesopore volume, total and external surface area (Table 2 ) as compared to the commercial zeolite. The chemical composition of h-BEA (Si/Al = 15) is similar to that of c-BEA (Si/Al = 14)."
        ]
      },
      {
        "section_name": "Structure, acidity and catalytic performance of commercially-based Zr-BEA zeolites",
        "content": [
          "To optimize the zirconium incorporation method, commercial c-BEA sample has been used as the starting material. Two-step post-synthetic methods involving dealumination with further impregnation in dry ethanol or 2-propanol and solid-state incorporation have been chosen for obtaining Zr-BEA samples. XRD pattern of the dealuminated deal-c-BEA sample corresponds to the diffractogram of the starting zeolite c-BEA (Fig. S1), indicating preservation of the zeolite structure after dealumination. The only difference for the deal-c-BEA sample is a slight shift in the peak position from 22.4 to 22.8° 2θ for diffraction peak (302), which is associated with the decrease in the unit cell parameters. Following incorporation of zirconium, the position of the peak shifts back to 22.4° 2θ. XRD patterns of the cB-Et sample (Fig. 2 a) reveal the presence of the low intensity ZrO2 characteristic peaks in addition to the peaks of Zr-BEA. The more intense peaks of the tetragonal and monoclinic ZrO2 phases are found for the cB-S sample obtained by solid-state incorporation method. In these cases, ZrO2 phase is formed after calcination of the samples containing the unreacted zirconium salts and Zr4+ hydroxo species resulting from hydrolysis of the zirconium sources.",
          "Morphology of the Zr-BEA samples (SEM images, Figs. S2 and S3) is similar to the parent commercial c-BEA zeolite (Fig. 1). The cB-Et sample consists of nanocrystals with a size of ca. 22 nm (Fig. S2d), which are aggregated into secondary larger particles about 6 μm in size. EDX maps of the c-BEA based samples obtained by wet impregnation (Fig. S3) reveal a homogeneous distribution of Zr in the crystals without formation of the large ZrO2 particles. In contrast, for the cB-S sample obtained by solid-state incorporation, the region with high ZrO2 content is visible in EDX maps (Fig. S3), which is consistent with the XRD data.",
          "The coordination state of zirconium in the obtained samples has been investigated by UV–vis spectroscopy. UV–vis spectrum of commercial ZrO2 (Fig. 2b) shows the bands at 205 and 230 nm due to the charge transfer from O2− to Zr4+ ion and the Zr–O–Zr bonds [63,81], respectively. The presence of the first peak and shoulder of the second peak in the spectra of the commercially-based samples obtained by wet impregnation (Fig. 2b) indicates that the Zr atoms are located both in tetrahedral framework position and octahedral extra-framework coordination. In the spectra of the samples obtained by solid-state incorporation, the distinct band at 230 nm is observed pointing out that more extra-framework Zr species are formed in these samples, which is also confirmed by XRD and SEM-EDX data.",
          "The nitrogen adsorption–desorption isotherms and mesopore size distribution curves for dealuminated zeolite deal-c-BEA and all Zr-BEA samples (Fig. S4) correspond to the parent c-BEA. As a result of Al removing from BEA structure, additional mesopores are formed and the mesopore volume increases from 0.62 to 0.82 cm3/g (Table 2, samples c-BEA and deal-c-BEA), while the micropore volume decreases from 0.18 to 0.16 cm3/g. After impregnation of deal-c-BEA with zirconium, the characteristics of the porous structure of Zr-BEA remain almost unchanged (Table 2).",
          "Zr-zeolites have the same zirconium content (Si/Zr = 19, Table 1), except for cB-S with a lower Zr content (Si/Zr = 30). The reduced amount of Zr in this sample detected by EDX analysis further confirms the non-uniform distribution of Zr. The residual aluminium content in the dealuminated sample deal-c-BEA is low (Si/Al = 1110) and does not have a significant effect on the acidic properties of the obtained Zr-BEA samples.",
          "To characterize the acidity of c-BEA-based Zr-BEA zeolites, FTIR spectroscopy of adsorbed pyridine (Py) has been used. In the spectra of the samples obtained (Fig. 2c and S5), the absorption bands at 1447 and 1608 cm−1 correspond to ring vibrations of pyridine adsorbed on Lewis acid sites, which are coordinatively unsaturated Zr atoms. Bands at 1545 and 1638 cm−1 are assigned to ring vibrations of protonated pyridine [51,52]. The Brønsted acid site can be unreacted silanol group in close proximity to the coordinatively unsaturated Zr atoms, because the interaction of the lone electron pair of silanol oxygen with Zr leads to polarization of O–H bond [47,82,83]. The concentration and strength of these Brønsted acid sites in the samples Zr-BEA are relatively low (Table 3 and S1). The concentrations of Lewis (157–161 μmol/g) and Brønsted acid sites (10–17 μmol/g) in the samples obtained by wet impregnation in ethanol (cB-Et) and 2-propanol (cB-Pr) are comparable. For these samples, the low degree of zirconium incorporation (20 %, Table 3) calculated as the ratio of Lewis acid sites concentration and Zr content confirms that substantial amount of zirconium atoms are in octahedral coordination in the form of ZrO2 species with low acidity and limited accessibility for the base molecules [84–86]. The low degree of zirconium incorporation for the Zr-BEA samples obtained via post-synthetic method is in agreement with the previous results [51].",
          "Acidic properties of the Zr-BEA samples have also been investigated by NH3-TPD (Fig. 2d and Table 3 and S2). The first peak in NH3-TPD profiles of the samples corresponds not only to acid sites but also to weak ammonia adsorption on silanol groups, defects etc. The second peak is attributed to adsorption of NH3 on both Brønsted and Lewis acid sites, and their concentrations almost coincide with the total acid site concentration observed by Py adsorption method (Tables S1 and S2). For the samples cB-Et and cB-Pr, the concentration of medium-strong (T max 265–270 °C) acid sites from NH3-TPD is similar (161–178 μmol/g). The low concentration of acid sites in the cB-S sample (19 μmol/g) is explained by the poor Zr incorporation into the framework of this sample also confirmed by UV–vis spectroscopy (Fig. 2b).",
          "The c-BEA-based Zr-BEA zeolites have been tested as catalysts for the transformation of levulinic acid (LA) to γ-valerolactone (GVL) at 115 °C in a batch reactor (Table 4 ). After 24 h of the reaction, the highest yield of GVL, 56 %, is achieved over cB-Et sample obtained via wet impregnation in dry ethanol. The solid-state incorporation method leads to the formation of the large ZrO2 particles that are practically inactive in the transformation of LA to GVL. Also, the low solubility of zirconium (IV) chloride in 2-propanol [87] prevents the incorporation of zirconium in the zeolite framework leading to low catalytic activity of cB-Pr in the transformation of LA with only 38 % GVL yield after 24 h.",
          "To further optimization of zirconium incorporation method, the conditions for obtaining the most active c-BEA-based Zr-BEA sample, namely wet impregnation in dry ethanol, have been applied to the preparation of the hierarchical Zr-BEA zeolites based on h-BEA material. The large surface area and uniform distribution of mesopores in hierarchical zeolites can contribute to an increase in the dispersion of zirconium atoms in the final materials and improving their catalytic properties."
        ]
      },
      {
        "section_name": "Structure and acidity of hierarchical Zr-BEA zeolites",
        "content": [
          "The hierarchical Zr-BEA zeolites have been obtained by dealumination of the hierarchical h-BEA sample and subsequent incorporation of zirconium via wet impregnation in dry ethanol using zirconium (IV) chloride followed by samples calcination (Table 1). Si/Al ratio in the hierarchical Zr-BEA samples has been varied in the range of 13–40 by adding different amount of ZrCl4 in the mixture for wet impregnation. Hierarchical zirconium-containing zeolites with Si/Zr of 20–40 are pure BEA phase (Fig. 3 a). For hB-Et(13) sample obtained when using a larger amount of ZrCl4, ZrO2 particles are detected by XRD.",
          "The hierarchical hB-Et(20) consists of the particles with a size of ca. 6 μm containing tightly aggregated zeolite nanocrystals of about 18 nm in size (Fig. S2), similar to that of the parent hierarchical h-BEA sample (Fig. 1). EDX maps (Fig. S3) show that Zr atoms are homogeneously distributed in the crystals of the hierarchical Zr-BEA samples without the presence of the large ZrO2 particles.",
          "According to UV–vis spectroscopy, the Zr atoms of the hierarchical Zr-BEA samples have both tetrahedral and octahedral coordination (Fig. 3b), similar to the c-BEA-based samples (Fig. 2b).",
          "The nitrogen adsorption–desorption isotherms and mesopore size distributions of the hierarchical Zr-BEA samples (Fig. S4) in general correspond to the parent and dealuminated deal-h-BEA zeolite. The hierarchical Zr-BEA samples possess higher total (610–675 m2/g, Table 2) and external surface area (270–300 m2/g) as compared to the c-BEA-based zeolites with S BET 550–565 m2/g and S ext 200–210 m2/g. Among the hierarchical Zr-BEA zeolites, the sample hB-Et(40) with the lowest ZrO2 content has the highest mesopore volume and the largest total and external surface area. This could be due to the lower extent of pore blocking, since according to UV–vis spectroscopy, this sample has the smallest shoulder at 230 nm. Hence, partial filling of intercrystalline mesopores of the samples with ZrO2 particles can lead to decreasing mesopore volume.",
          "The zirconium content in the hierarchical Zr-BEA zeolites is close to the nominal value (Table 1). For hierarchical dealuminated BEA zeolite, the aluminium content is low (Si/Al = 5124).",
          "According to FTIR spectroscopy of adsorbed pyridine, the concentrations of Lewis and Brønsted acid sites are higher for hierarchical hB-Et(20) as compared to the c-BEA-based sample with the same Zr content (Table 3 and S1, Figs. 2 and 3). The increased concentration of the acid sites for the hierarchical zeolite can be associated with its larger external surface area as well as a higher degree of zirconium incorporation (42 %, Table 3) as a result of improved diffusion of the zirconium species to the silanol nest through uniform intercrystalline mesopores. In the FTIR spectrum of dealuminated sample deal-h-BEA (Fig. 3c), only two absorption bands at 1445 and 1598 cm−1 are observed, which are referred to the ring vibrations of pyridine weakly adsorbed on silanol groups. The absence of the other bands in this region confirms the successful dealumination of the hierarchical zeolite h-BEA. Pyridine is almost completely desorbed from these silanols at 250 °C (Fig. S5). For hB-Et(20) and hB-Et(40) samples, the Lewis acid sites concentration increases with the zirconium content (Table 3). Further increase in zirconium content up to 9.8 wt% leads to a slight decrease in the concentration of acid sites from 330 to 317 μmol/g. This effect can be associated with a high content of ZrO2 according to XRD data (Fig. 3) and, hence, the lower dispersion of Zr atoms for hB-Et(13). In general, for the hierarchical Zr-BEA zeolites, the trends of changes in total acid sites concentration determined by NH3-TPD method are consistent with the changes in total acid sites content evaluated by the pyridine adsorption method (Table 3, Fig. 3d).",
          "FTIR spectroscopy of adsorbed CD3CN has been also used to determine the concentration of Lewis acid sites. FTIR spectrum collected after saturation of hB-Et(20) with CD3CN (Fig. S6) shows absorption bands at 2303 cm−1 and 2275 cm−1, corresponding to CD3CN adsorbed on Lewis acid sites and silanol groups, respectively [24]. The concentration of Lewis acid sites for hB-Et(20) is 277 μmol/g, which is close to the value determined from FTIR spectroscopy of adsorbed pyridine (Table 3).",
          "Adsorption of CO over zeolites monitored by FTIR spectroscopy allows to differentiate the acid sites by strength [48,83]. At low pressure of the probe, CO molecules interact with the strongest Zr Lewis acid sites of the hB-Et(20) and cB-Et samples, resulting in the appearance of the absorption band at 2192 cm−1 (Fig. S7). With increasing pressure of the probe, CO adsorbs over Zr Lewis acid sites with a lower strength and absorption bands at 2176–2185 cm−1 appear in the spectra. At low pressure of the probe, FTIR spectra of the samples also contain the absorption band at 2164 cm−1, corresponding to CO H-bonded with Brønsted Zr–OH groups and silanol groups in close proximity with Lewis acid sites [83]. At a higher pressure of the probe, the absorption bands at 2156 and 2134–2140 cm−1 are observed, which can be attributed to CO interacting with silanol groups and physisorbed CO, respectively. Using the Gaussian peak shapes, the deconvolution of the spectra of samples saturated with CO (Figs. S7b and d, Table S3) reveal that hierarchical hB-Et(20) has a higher amount of Lewis acid sites, including the strongest ones, as compared to cB-Et(20).",
          "The textural properties of hB-Et(20) sample have been compared with the results for the previously reported Zr-containing BEA zeolites (Table S4). The sample obtained has the largest total and external surface area (610 and 270 m2/g, respectively, entry 25, Table S4) than most of the reported hierarchical, commercially-based and conventional Zr-containing BEA zeolites. In addition, hB-Et(20) possesses double the mesopore volume of hierarchical Zr-BEA [46] and Zr-Al-BEA [52] obtained by solid-state incorporation (0.77 cm3/g vs. 0.31–0.34 cm3/g) with comparable total and external surface area. The method for producing HierZr-BEA (entry 1) requires additional time-consuming dealumination-desilication operations to generate mesoporosity and a more expensive zirconium source (Cp2ZrCl2 vs. ZrCl4). Despite of the enhanced total and external surface area of HierZr-Al-BEA [64] (entry 19) and ComZr-Al-BEA [88,89] (entry 22), they also have small mesopore volume (<0.31 cm3/g), which can be due to the formation of large ZrO2 particles, partially blocking the mesopores during wet impregnation in water."
        ]
      },
      {
        "section_name": "Catalytic performance of hierarchical Zr-BEA zeolites in the transformation of levulinic acid to γ-valerolactone",
        "content": [
          "Hierarchical Zr-BEA zeolites have been investigated as catalysts in the transformation of levulinic acid (LA) to γ-valerolactone (GVL). All hierarchical Zr-BEA zeolites almost completely convert LA into the products within 24 h of reaction (Fig. 4 a, Table 5 ). The lower conversion of LA (62 % after 24 h) over cB-Et sample can be explained by the low concentration of its acid sites (174 μmol/g, Table 3) and the reduced diffusion rate of the reagents and reaction products inside the less uniform mesopores of this sample (Fig. S4) as compared to hierarchical zeolites with uniform mesopores. When the reaction time is less than 24 h, the conversion of LA increases with decreasing Si/Zr ratio from 40 to 20 due to an increase in the total acid sites concentration based on pyridine adsorption (Table 3).",
          "Samples hB-Et(40) and cB-Et with a lower amount of Brønsted acid sites, as compared to hB-Et(20) and hB-Et(13), demonstrate the highest selectivity towards GVL, which reaches 99 and 90 % at 60 % conversion of LA, respectively (Fig. 4b, Table 5). Enhanced LA esterification to sec-pentyl LEV and decrease in selectivity to GVL in the presence of Zr-Al-BEA containing Brønsted acid sites have been reported previously [26]. The result of blank experiment reveals that only 5 % LA converts to reaction products without the formation of GVL (Table 5), since Lewis acidity is required for the MPV reduction of LA.",
          "The highest initial rate of GVL formation, such as 1.0–1.1 mmolGVL/gcath, is achieved when using hierarchical hB-Et(20) and hB-Et(13) samples (Table 5) with an increased concentration of Lewis acid sites. In turn, hierarchical zeolite hB-Et(40) shows a high selectivity to GVL and therefore the highest TOFGVL (Table 5). This sample has relatively low Lewis acid site concentration (155 μmol/g), but its external surface area is the largest (300 m2/g) among the Zr-containing samples. Hence, the highly accessible isolated zirconium Lewis acid sites are preferable for GVL formation. The yield of GVL after 24 h increases with the concentration of strong Lewis acid sites and their accessibility to reagents reaching 98–99 % for hB-Et(20) and hB-Et(40) samples (Fig. 4c, Table 5).",
          "The by-products of the transformation of LA are sec-pentyl levulinate (sec-pentyl LEV), sec-pentyl 4-hydroxypentanoate (sec-pentyl HP) and aldol condensation products of LA with 2-pentanol (δ-sec-pentylidenelevulinic acid and β-sec-pentylidenelevulinic acid). The experimental MS spectra of these compounds are given in Figs. S8–S11. Based on the changes in product selectivity with increasing LA conversion (Fig. S12) and previously reported results [26,38,90], three reaction pathways for the transformation of LA to GVL have been proposed (Scheme 2 ). The first pathway involves MPV reduction of LA to 4-hydroxypentanoic acid over Lewis acid sites with its subsequent rapid lactonization over both Lewis and Brønsted acid sites (Scheme S1). According to the MPV reaction mechanism, 2-pentanol and LA are coordinated to the same Zr Lewis acid site forming six-membered complex (Scheme S1), in which polarization induces a hydride shift from both C1 atoms and OH-group of the alcohol to the carbonyl group of LA [90]. Framework oxygen atom with basic properties connected to Zr atom also participates in the formation of the active complex by interacting with the hydrogen of the OH-group of 2-pentanol [32]. Following the second pathway, sec-pentyl LEV is formed as a result of LA esterification with 2-pentanol via SN2 mechanism that involves protonation of LA or its coordination with Lewis acid sites followed by the nucleophilic attack of the electrophilic α-carbon of LA by the OH group of 2-pentanol. MPV reduction of sec-pentyl LEV gives sec-pentyl HP lactonized to GVL. Based on the third pathway, the formation of GVL proceeds through the aldol condensation of LA and 2-pentanol over both Brønsted and Lewis acid sites (Scheme S1and Scheme S2, respectively), MPV reduction of the aldol condensation products and retro-aldol reaction. In addition, the gradual self-etherification of 2-pentanol into the corresponding ether is observed over obtained zeolites, but the yield of this ether is less than 1 %. For most Zr-BEA zeolites, the selectivity towards sec-pentyl LEV and sec-pentyl HP passes through a maximum with increasing LA conversion, while the selectivity towards aldol condensation products decreases (Fig. S12).",
          "An in situ catalytic experiment monitored by FTIR spectroscopy (Fig. S13) has been used to investigate the reaction pathways for the transformation of levulinic acid to γ-valerolactone. In the FTIR spectra of levulinic acid solution in 2-pentanol deposited on hB-Et(20) sample, the absorption bands at 1402, 1653 and 1757 cm−1 are observed, corresponding to symmetric and asymmetric stretching vibrations of the O–C=O bonds of LA and stretching vibrations of the carbonyl group of the acid, respectively [91]. At the first stage of the reaction, the carbonyl group of LA is reduced to hydroxyl group and the band at 1757 cm−1 disappears after heating of hB-Et(20) sample at 80 °C for 10 min. Heating of the sample at 115 °C for 20 min leads to the appearance of a new band at 1762 cm−1, which is referred to stretching vibrations of the carbonyl group of γ-valerolactone, its intensity increases as the reaction proceeds. The intensity of absorption bands at 1402 and 1653 cm−1 gradually decreases and these bands disappear after 45 min of the reaction at 115 °C. These in situ catalytic results confirm the proposed reactions pathways (1) and (2) in Scheme 2. At the beginning of the reaction, the carbonyl group of LA and its esters is reduced to hydroxyl group, which then interacts with the carboxyl group of LA with the formation of γ-valerolactone.",
          "The influence of the type and concentration of Zr-BEA acid sites on their catalytic activity in the transformation of LA into GVL and the corresponding correlations are shown in Fig. 5 . The initial rate of GVL formation increases with the concentration of strong Lewis acid sites determined by pyridine adsorption and reaches plateau at the concentration of this acid sites of ca. 30 μmol/g (Fig. 5a). A higher amount of strong Lewis acid sites determined by CO adsorption in hierarchical hB-Et(20) sample, as compared to cB-Et (Table S3), also proves this correlation. The plateau can be associated with a high ZrO2 content leading to limitation in the diffusion of reagents and intermediates in the samples with higher zirconium content. The strong Lewis acid sites can be designated as “open”, in which Zr atom forms three bonds with framework oxygen atoms and a one bond with a hydroxyl group [28,83]. The presence of this hydroxyl group in Zr active sites increases polarization and length of C–O bond of adsorbed LA, accelerating its hydrogenation [45]. In turn, Brønsted acid sites, which can be unreacted silanol groups in close proximity to Lewis acid sites, promote esterification of LA decreasing selectivity towards GVL (Fig. 5b), hence, a longer reaction time is required to increase in GVL yield (Fig. 4).",
          "Catalytic performance of the hierarchical hB-Et(20) sample in the transformation of LA to GVL under mild conditions ( ≤ 120 °C) have been compared with reported catalysts (Table S5). hB-Et(20) with large external surface area and optimal acid sites strength allows obtaining a higher GVL yield compared to Sn-BEA [92] (entry 3), H-Y [90] (entry 5) and glucose phosphate carbamide zirconium [38] (entry 6). Zr-BEA zeolites obtained by direct hydrothermal synthesis (entries 1–2) [26] demonstrate similar or even higher catalytic activity than hB-Et(20), but the process is carried out at a higher temperature (118 °C) and catalyst/substrate mass ratio (1.72 w/w) than in our case (115 °C, 1.11 w/w, respectively)."
        ]
      },
      {
        "section_name": "Catalytic activity of Zr-BEA zeolites in the transformation of butyl levulinate to γ-valerolactone",
        "content": [
          "Butyl levulinate (BL) has also been used as a substrate for the production of GVL (Table 6 , Fig. S14). A higher initial rate of GVL formation is achieved over hB-Et(20) with an increased Lewis acid sites concentration than for cB-Et. Hierarchical zeolite hB-Et(20) also demonstrates a higher activity (TOFGVL) in GVL formation as in the case of LA conversion. This higher activity for hierarchical Zr-BEA is associated with a large number of strong Lewis acid sites, accounting for 12 % from the total Lewis acid sites concentration (Table S1) in contrast to 5 % for cB-Et, because they are more active in the formation of GVL via MPV reduction. In addition, these strong acid sites, as stated above, are more accessible to bulky reactants and intermediates, since hierarchical zeolite has a larger external surface area (Table 2).",
          "Comparing the results for conversion of LA and BL over hB-Et(20), a higher GVL initial rate is achieved when using BL instead of LA (Tables 5 and 6), since LA can interact with the basic framework oxygen bound to Zr, preventing hydrogen transfer [32].",
          "The reaction pathways for the transformation of BL to GVL are shown in Scheme S3. In addition to the main pathway of direct MPV reduction of BL, the reduction of sec-pentyl LEV also leads to GVL. The selectivity towards butyl 4-hydroxypentanoate decreases with increasing BL conversion (Fig. S14), while other by-products (sec-pentyl LEV, sec-pentyl 4-hydroxypentanoate, butyl 4-(sec-pentyl)pentanoate, butyl 4-butylpentanoate) are formed in small quantities. The experimental MS spectra of butyl 4-hydroxypentanoate, butyl 4-(sec-pentyl)pentanoate and butyl 4-butylpentanoate are given in Figs. S15–S17.",
          "In the transformation of alkyl levulinates (Table S5), hB-Et(20) exhibits a higher catalytic activity than reported Sn-BEA zeolites [24,91] (entries 9, 10, 13), MOF (DUT67(Hf)) [35] and ZrO2 [29]. Slightly lower GVL yield for hB-Et(20) compared to Zr-BEA (Si/Zr = 12) [51] (entry 8) and mechanical mixture (Zr-Y(Si/Zr = 20) + H-Y(Si/Al = 16)) [51] (entry 11) can be explained by a higher catalyst/substrate mass ratio for the reported process (2.08 w/w vs. 0.77 w/w in our case). The difference in catalytic activity of hB-Et(20) and described catalysts (e.g., Zr-BEA, Si/Zr = 127 [93], entry 7) can also be associated with a larger size of BL compared to methyl and ethyl levulinates, which leads to diffusion limitation of a larger molecule (BL) and a lower accessibility of the active sites for BL."
        ]
      },
      {
        "section_name": "Reusability of the catalyst",
        "content": [
          "The reusability of the most active catalyst hB-Et(20) in the transformation of LA to GVL has been studied (Table S6). The conversion of LA and GVL yield decrease in the 2nd cycle of the process due to the partial blocking of the active sites of the catalyst by the strongly adsorbed products. In addition, the increase in selectivity to GVL in the 2nd cycle of the reaction compared to the 1st cycle (94 % vs. 73 % at 43 % LA conversion, Table S6, Fig. 4) can be associated with the blocking of the Brønsted acid sites responsible for the formation of the by-products, such as sec-pentyl LEV, aldol condensation products. Calcination of the catalyst used in the 2nd cycle at the temperature of 550 °C results in recovery of the catalyst initial activity (3rd and 4th cycles, Table S6) due to the removal of deposits from the catalyst.",
          "According to TG-DSC analysis, hierarchical hB-Et(20) zeolite used in the first run and washed with acetone contains 6.5 % of organic compounds (Fig. S18). In the FTIR spectrum of the spent catalyst evacuated at 150 °C (Fig. S19), the absorption bands at 1705 and 1685 cm−1 are observed, corresponding to stretching vibration of C=O group in carboxylic acid and stretching vibration of the C=C bond in unsaturated compounds [91]. For the spent hB-Et(20) sample, the concentration of Lewis acid sites based on pyridine adsorption is 222 μmol/g, which is lower than for the fresh catalyst containing 330 μmol/g. The spent sample also has a lower concentration of Brønsted acid sites, as compared to the fresh catalyst. According to these results, it can be assumed, that the product of GVL dehydration, which can be unsaturated carboxylic acid, strongly adsorb on Brønsted acid sites located near Lewis acid sites decreasing their accessibility for the reagents. This partial blocking of the Lewis acid sites may be the reason for decreasing overall activity of the catalyst in the 2nd cycle of the reaction. Calcination of the spent catalyst leads to the recovery of its catalytic activity due to the removal of unsaturated carboxylic acid."
        ]
      },
      {
        "section_name": "Conclusions",
        "content": [
          "The novel approach for obtaining hierarchical Zr-BEA zeolites with various Si/Zr ratio and enhanced external surface area has been proposed. This approach is based on a two-step post-synthetic method involving dealumination of hierarchical Al-BEA obtained in highly concentrated reaction mixture followed by zirconium incorporation by wet impregnation. The highest zirconium incorporation degree of 42 % is achieved when using hierarchical zeolite as a parent material, zirconium (IV) chloride as a zirconium source and dry ethanol as a solvent. The presence of mesopores in hierarchical zeolites improves diffusion of ZrCl4 to the silanol nests of framework vacancies with the formation of Zr–O (framework) bonds and incorporation of zirconium. A higher solubility of ZrCl4 in ethanol as compared to 2-propanol increases the dispersion of zirconium atoms in the final material.",
          "Hierarchical Zr-BEA zeolites demonstrate high catalytic activity, selectivity and reusability in the transformation of levulinic acid to γ-valerolactone under mild reaction conditions (115 °C, atmospheric pressure). The hB-Et(20) catalyst with the highest concentration of strong Lewis acid sites and moderate concentration of Brønsted acid sites provides a high initial rate of γ-valerolactone formation and allows to obtain 98 % γ-valerolactone yield after 24 h of reaction. The strong Lewis acid sites are the most active in the direct MPV reduction of levulinic acid to γ-valerolactone, while Brønsted acid sites promote the formation of sec-pentyl levulinate as an intermediate by-product and a longer reaction time is required to increase γ-valerolactone yield. Hierarchical Zr-BEA zeolites are more efficient catalyst than commercially-based Zr-BEA due to a larger external surface area resulted in the improved accessibility of Lewis acid sites for the reactants. A higher initial rate of γ-valerolactone formation is achieved when using butyl levulinate, since levulinic acid could interact with the basic framework oxygen of active complex, preventing hydrogen transfer. A plausible mechanism for the formation of γ-valerolactone and by-products from levulinic acid and butyl levulinate over Lewis and Brønsted acid sites has been proposed and discussed."
        ]
      }
    ],
    "tables": [
      {
        "label": "Table 1",
        "caption": "Methods of zirconium incorporation and chemical composition of the prepared Zr-BEA samples.",
        "as_string": " <R>  <C> Sample <C> Method <C> Si/Zr in the sample (mol/mol) [NOTE] Determined using EDX analysis. <C> Zr content (wt%) [NOTE] Determined using EDX analysis. <R>  <C> cB-Et <C> WI (EtOH) [NOTE] Wet impregnation in dry ethanol. <C> 19 <C> 7.3 <R>  <C> cB-Pr <C> WI (i-PrOH) [NOTE] Wet impregnation in dry 2-propanol. <C> 19 <C> 7.3 <R>  <C> cB-S <C> SSI [NOTE] Solid-state incorporation. <C> 30 <C> 4.6 <R>  <C> hB-Et(13) <C> WI (EtOH) <C> 13 <C> 9.8 <R>  <C> hB-Et(20) <C> WI (EtOH) <C> 20 <C> 6.9 <R>  <C> hB-Et(40) <C> WI (EtOH) <C> 40 <C> 3.6 <Cap> Methods of zirconium incorporation and chemical composition of the prepared Zr-BEA samples. </Cap> ",
        "single_head_table": [
          [
            "Sample",
            "Method",
            "Si/Zr in the sample (mol/mol) [NOTE] Determined using EDX analysis.",
            "Zr content (wt%) [NOTE] Determined using EDX analysis."
          ],
          [
            "cB-Et",
            "WI (EtOH) [NOTE] Wet impregnation in dry ethanol.",
            "19",
            "7.3"
          ],
          [
            "cB-Pr",
            "WI (i-PrOH) [NOTE] Wet impregnation in dry 2-propanol.",
            "19",
            "7.3"
          ],
          [
            "cB-S",
            "SSI [NOTE] Solid-state incorporation.",
            "30",
            "4.6"
          ],
          [
            "hB-Et(13)",
            "WI (EtOH)",
            "13",
            "9.8"
          ],
          [
            "hB-Et(20)",
            "WI (EtOH)",
            "20",
            "6.9"
          ],
          [
            "hB-Et(40)",
            "WI (EtOH)",
            "40",
            "3.6"
          ]
        ],
        "full_table": [
          [
            "Sample",
            "Method",
            "Si/Zr in the sample (mol/mol) [NOTE] Determined using EDX analysis.",
            "Zr content (wt%) [NOTE] Determined using EDX analysis."
          ],
          [
            "cB-Et",
            "WI (EtOH) [NOTE] Wet impregnation in dry ethanol.",
            "19",
            "7.3"
          ],
          [
            "cB-Pr",
            "WI (i-PrOH) [NOTE] Wet impregnation in dry 2-propanol.",
            "19",
            "7.3"
          ],
          [
            "cB-S",
            "SSI [NOTE] Solid-state incorporation.",
            "30",
            "4.6"
          ],
          [
            "hB-Et(13)",
            "WI (EtOH)",
            "13",
            "9.8"
          ],
          [
            "hB-Et(20)",
            "WI (EtOH)",
            "20",
            "6.9"
          ],
          [
            "hB-Et(40)",
            "WI (EtOH)",
            "40",
            "3.6"
          ]
        ]
      },
      {
        "label": "Table 2",
        "caption": "Characteristics of the porous structure of the calcined samples determined from low-temperature nitrogen adsorption–desorption isotherms.",
        "as_string": " <R>  <C> Sample <C> V micro (сm3/g) [NOTE] V micro, micropore volume. <C> V meso (сm3/g) [NOTE] V meso, mesopore volume. <C> D meso (nm) [NOTE] D meso, mesopore diameter. <C> S ext (m2/g) [NOTE] S ext, external surface area. <C> S BET (m2/g) [NOTE] S BET, total specific surface area. <R>  <C> h-BEA <C> 0.17 <C> 0.85 <C> 13 ± 2 <C> 325 <C> 705 <R>  <C> c-BEA <C> 0.18 <C> 0.62 <C> 9 ± 4 <C> 205 <C> 600 <R>  <C> deal-h-BEA <C> 0.15 <C> 0.87 <C> 13 ± 2 <C> 285 <C> 615 <R>  <C> deal-c-BEA <C> 0.16 <C> 0.82 <C> 9 ± 4 <C> 210 <C> 555 <R>  <C> cB-Et <C> 0.16 <C> 0.81 <C> 9 ± 4 <C> 200 <C> 550 <R>  <C> cB-Pr <C> 0.17 <C> 0.74 <C> 9 ± 4 <C> 200 <C> 565 <R>  <C> cB-S <C> 0.16 <C> 0.80 <C> 9 ± 4 <C> 210 <C> 560 <R>  <C> hB-Et(13) <C> 0.15 <C> 0.75 <C> 13 ± 2 <C> 280 <C> 615 <R>  <C> hB-Et(20) <C> 0.15 <C> 0.77 <C> 13 ± 2 <C> 270 <C> 610 <R>  <C> hB-Et(40) <C> 0.17 <C> 0.86 <C> 13 ± 2 <C> 300 <C> 675 <Cap> Characteristics of the porous structure of the calcined samples determined from low-temperature nitrogen adsorption–desorption isotherms. </Cap> ",
        "single_head_table": [
          [
            "Sample",
            "V micro (сm3/g) [NOTE] V micro, micropore volume.",
            "V meso (сm3/g) [NOTE] V meso, mesopore volume.",
            "D meso (nm) [NOTE] D meso, mesopore diameter.",
            "S ext (m2/g) [NOTE] S ext, external surface area.",
            "S BET (m2/g) [NOTE] S BET, total specific surface area."
          ],
          [
            "h-BEA",
            "0.17",
            "0.85",
            "13 ± 2",
            "325",
            "705"
          ],
          [
            "c-BEA",
            "0.18",
            "0.62",
            "9 ± 4",
            "205",
            "600"
          ],
          [
            "deal-h-BEA",
            "0.15",
            "0.87",
            "13 ± 2",
            "285",
            "615"
          ],
          [
            "deal-c-BEA",
            "0.16",
            "0.82",
            "9 ± 4",
            "210",
            "555"
          ],
          [
            "cB-Et",
            "0.16",
            "0.81",
            "9 ± 4",
            "200",
            "550"
          ],
          [
            "cB-Pr",
            "0.17",
            "0.74",
            "9 ± 4",
            "200",
            "565"
          ],
          [
            "cB-S",
            "0.16",
            "0.80",
            "9 ± 4",
            "210",
            "560"
          ],
          [
            "hB-Et(13)",
            "0.15",
            "0.75",
            "13 ± 2",
            "280",
            "615"
          ],
          [
            "hB-Et(20)",
            "0.15",
            "0.77",
            "13 ± 2",
            "270",
            "610"
          ],
          [
            "hB-Et(40)",
            "0.17",
            "0.86",
            "13 ± 2",
            "300",
            "675"
          ]
        ],
        "full_table": [
          [
            "Sample",
            "V micro (сm3/g) [NOTE] V micro, micropore volume.",
            "V meso (сm3/g) [NOTE] V meso, mesopore volume.",
            "D meso (nm) [NOTE] D meso, mesopore diameter.",
            "S ext (m2/g) [NOTE] S ext, external surface area.",
            "S BET (m2/g) [NOTE] S BET, total specific surface area."
          ],
          [
            "h-BEA",
            "0.17",
            "0.85",
            "13 ± 2",
            "325",
            "705"
          ],
          [
            "c-BEA",
            "0.18",
            "0.62",
            "9 ± 4",
            "205",
            "600"
          ],
          [
            "deal-h-BEA",
            "0.15",
            "0.87",
            "13 ± 2",
            "285",
            "615"
          ],
          [
            "deal-c-BEA",
            "0.16",
            "0.82",
            "9 ± 4",
            "210",
            "555"
          ],
          [
            "cB-Et",
            "0.16",
            "0.81",
            "9 ± 4",
            "200",
            "550"
          ],
          [
            "cB-Pr",
            "0.17",
            "0.74",
            "9 ± 4",
            "200",
            "565"
          ],
          [
            "cB-S",
            "0.16",
            "0.80",
            "9 ± 4",
            "210",
            "560"
          ],
          [
            "hB-Et(13)",
            "0.15",
            "0.75",
            "13 ± 2",
            "280",
            "615"
          ],
          [
            "hB-Et(20)",
            "0.15",
            "0.77",
            "13 ± 2",
            "270",
            "610"
          ],
