Repository: Iwanap1/Zeolite_TDM

# Zeolite_TDM

Work done for PhD project leading up to ESA. demonstration.ipynb goes through example workflow with JSON and XML files, however the main pipeline uses MongoDB. To use, create a .env file in root directory and enter your Elsevier API key under variable "ELSEVIER" and enter MongoDB URI under "MONGO" (optional, you can just use the JSON versions).

No data from papers is included in this repo to avoid risking copyright infringement

Corpus acquisition and Paragraph classification run fine on a CPU (16 GB), however cuda is necessary for the rest. 

LLMs need downloading seperately, be wary of this taking up a lot of space

File: data/parsed.json (part 18 of 18)
[
          "The crystalline structure of the samples was studied by powder XRD method using an X-ray diffractometer D8 ADVANCE (Bruker AXS) with CuKα irradiation (λ = 1.54184 Å) in the range of 2θ = 5°–45° with a step of 2θ = 0.05° and signal accumulation 3 s/step. The size of primary zeolite nanoparticles was measured by dynamic light scattering (DLS) using an Anton Paar ® Litesizer 500 instrument. Nitrogen adsorption/desorption isotherms were measured using a Sorptomatic-1990 instrument at 77 K. Prior to the measurements, the samples were degassed (2 h, 200 °C, 10−4 Torr). Adsorption data were treated using standard software of the instrument. The specific surface areas were estimated by Brunauer-Emmett-Teller (BET) method, the data ranges for fitting were chosen to meet the Rouquerol criteria [60]; due to large fraction of the micropores in the samples typical range appeared p/p0 = 0.005–0.1. The mesopores size distributions were derived by Barrett-Joyner-Halenda (BJH) method, the micropore volumes by a t-plot method, using a standard Harkins-Jura isotherm (t = [13.99/(0.034 - log(p/p0))]0.5) and t = 0.60–0.90 nm interval. Scanning electron microscopy characterizations were performed on a Tescan Mira 3 LMU instrument at an acceleration voltage 10 kV and on JSM-F100 (JEOL) FE-SEM at an acceleration voltage of 2 kV. The ICP-OES analysis of Ti content was performed on Thermo Scientific iCAP 6500 duo instrument, the samples were digested in HF(40 %):HNO3(67 %) 1:1 mixture prior to analysis. The diffuse reflectance spectra of solid samples were recorded on Specord-M40 UV–Vis spectrometer against MgO in a range of 200–500 nm and presented in Kubelka-Munk units [61]. For calculations of the relative content of the different Ti species spectra were deconvoluted by Gauss components.",
          "The acidity of hierarchical zeolites was investigated by infrared spectroscopy of adsorbed pyridine. The Fourier-transform infrared (FTIR) spectra were recorded using an instrument Spectrum One (PerkinElmer) in the range of 1800–1400 cm−1. The samples were pressed without binder into thin pellets (0.64 cm2 area and ∼5 mg weight), loaded into a holder and placed inside a spectral cuvette with NaCl windows, allowing to transfer the sample from heating zone to cold optical zone. The samples were outgassed at 450 °C for 1 h. Adsorption of pyridine at 150 °C was performed for 30 min followed by evacuation of excessive pyridine for 30 min. After recording the spectrum, the sample was evacuated for 30 min at 250 °C to desorb pyridine from the weak acid sites, and the spectrum was recorded again.",
          "For the baseline correction, the spectrum of the initial outgassed pellet was subtracted from the spectra collected after pyridine adsorption, then the band around 1600 cm−1 was deconvoluted into the Gauss components, corresponding to coordinatively bonded (1608 cm−1) and H-bonded (1596 cm−1) pyridine. The concentrations of Lewis acid sites (LAS) were evaluated from the areas of the band at 1608 cm−1 using molar absorption coefficient ε 1608(Ti-LAS) = 0.71 cm μmol−1, according to Ref. [62]."
        ]
      },
      {
        "section_name": "Catalytic experiments",
        "content": [
          "The synthesized zeolite samples were studied as catalysts of cyclic styrene carbonate synthesis from styrene by its oxidation with tert-butyl alcohol peroxide under excess pressure of CO2, using RVD-2-250 autoclaves (RVST, Ukraine) with Teflon insert. The catalysts were activated at a temperature of 150 °C for 16 h and transferred to the reaction mixture immediately before the catalytic study. 5 mL of CH3CN, 0.1 mL of 1,3,5-trimethylbenzene (internal standard), 50 mg of catalyst, 70 mg of tetrabutylammonium iodide (TBAI, co-catalyst of the second stage of the reaction), 0.43 mL of styrene, and 0.67 mL of 70 % aqueous solution of tert-butyl hydroperoxide (TBHP) were added to the autoclave. The autoclave was closed and purged three times with argon. The CO2 was injected up to a pressure of 20 atm. The reaction mixture was heated for 1 h to 100 °C (CO2 pressure increased to 30 atm) and stirred at this temperature for 22 h, then the autoclave was cooled and the pressure was reduced to an atmospheric level. An aliquot of 1 mL was taken from the reaction mixture, the catalyst was separated by centrifugation, and an aliquot of 0.2 mL of the reaction mixture was diluted to 1 mL with methanol and analyzed by GC-MS (Agilent 5975CVLMSD) using an HP-5MS chromatographic column (non-polar phenyl arylene polymer; 30 m × 0.25 mm and with a layer thickness of 0.25 mm). The helium flow rate was 1 mL/min, the pressure was 0.98 atm, and the range of analyzed masses was 33–550 m/z."
        ]
      },
      {
        "section_name": "Properties of the primary zeolite nanoparticles",
        "content": [
          "The size and crystallinity of the primary zeolite NPs, which are determined by the conditions of hydrothermal synthesis, are the first variables, influencing the structure of the purposed supraparticles. The formation of primary NPs takes place starting from the initial sol, however, their size and crystallinity strongly depend on the temperature of aging. Particularly, sol aging at 80 °C resulted in nearly-amorphous titanosilicate TS-N80, while aging either at 90 °C or at 175 °C yields particles of MFI-type structures (according to zeolite classification), indicated in XRD by its characteristic reflexes at 2θ = 7.9, 8.7, 23.4 and 23.9° [59] (Fig. 1 a).",
          "The sizes of zeolite crystallites were determined using the Scherrer equation; the width of the reflex at 23.4° for final samples, calcined at 550 °C, was used for the calculations. For “standard” TS-1 zeolite the crystallite size is 32 nm, for the sample SP-1, prepared from non-purified nanoparticles, it is equal to 16 nm while for all other samples, prepared from purified sols (TS-N90, SP-2 to SP-4) it is in a range of 20–21 nm. Additionally, the formation of the MFI phase could easily be detected by the FTIR adsorption band at 550 cm−1, assigned to 5-membered rings of the MFI structure [63]. This band is clearly seen in the spectra of all the samples, aged at 90 or 175 °C, while for the amorphous sample, aged at 80 °C this band is very weak (Fig. 1b).",
          "The size distribution of zeolite NPs, determined by dynamic light scattering (Fig. 2 a), is relatively narrow with a distribution maximum value, increasing with a hydrothermal treatment temperature and time. This maximum appeared at 70 nm for the particles aged at 80 °C for 24 h, at 85 nm for the ones aged at 90 °C for 24 h, at 100 nm for 90 °C and 48 h, while for “standard” TS-1 zeolite, prepared at 175 °C for 48 h, the DLS particle size is 220 nm. The results of SEM characterizations (Fig. 2b and c) are in line with the DLS data. The TS-1 (aged at 175 °C for 48 h) is composed of relatively large (approx. 220 nm) well-faceted nanoparticles, connected with each other in a statistical order. The interparticle pores of 50–1000 nm size should be considered as the macropores. The TS-N90 sample (aged at 90 °C for 48 h) consisted of 100 nm nearly spherical particles with smooth edges, indicating polycrystallinity of the particles or the presence of an amorphous phase on their surface. The particles formed a relatively tight structure with interparticle mesopores and macropores."
        ]
      },
      {
        "section_name": "Morphology of the supraparticles",
        "content": [
          "According to all aforementioned, the ageing of primary zeolite particles at 90 °C was sufficient to achieve their crystallization, while lower temperatures resulted in amorphous particles. That is why the spray-drying experiments that are reported below were focused on the crystalline primary particles aged at 90 °C. For the very first sample (SP-1), an aged reaction sol was diluted from 5 to 15 ml and spray-dried to obtain supraparticles. The resulting sample consisted of 1–10 μm nearly-spherical supraparticles, composed of 100 nm primary NPs, embedded inside the matrix, which is probably an amorphous silicate (Fig. 3 ). In turn, the supraparticles are tightly glued together, giving a few tens of μm aggregates.",
          "Two complementary reasons can be considered as the cause for the observed morphology of the supraparticles. First of all, a significant quantity of monomeric and oligomeric silicates and titanosilicates, not included in the crystalline primary particles, could be present in the reaction mixture, aged at 90 °C. High temperature during spray-drying accompanied by fast water removal with the stream of hot air promotes condensation of soluble silicates, yielding an amorphous “glue”. Secondly, the solution used for spray-drying contains a relatively high concentration of the strong base TPAOH. So, partial dissolution of primary zeolite particles as well as hydroxylation of their surface could take place at the initial stages of the spray-drying, “freeing” and providing the silicates that are responsible for the particles “gluing” at the later stages.",
          "When the spray-drying procedure was applied for the sol of the nanoparticles that were purified well via centrifugation and redispersion, the morphology of resulting supraparticles (Fig. 4 ) appeared significantly different from the ones discussed above. In the case of using “purified nanoparticles”, the primary particles are tightly packed within the supraparticles forming interparticle mesopores; no macropores and no “gluing” amorphous phases are observed. The supraparticles possess a spherical shape with a broad size distribution (2–10 μm).",
          "There are no stuck particles; however numerous crashed supraparticles and small aggregates of few primary particles are present, indicating relatively weak bonding between the primary NPs. Final calcination at 550 °C seems to not influence the supraparticle structure, so probably the bonds between primary particles are formed at the time of the spray-drying processes. Supraparticles (SP-2, SP-3, and SP-4) of identical structure are formed upon spray-drying using the purified sols, under the studied variations of synthesis conditions (sol aging and spray-drying regime). The only difference that was noticed was an increase in the fraction of crashed supraparticles and in the small aggregates fraction with an increased concentration of primary particles in the sol used for spray-drying. So, the key factor, influencing the morphology of supraparticles, is the presence or absence of unreacted silicates and other low-molecular compounds at the spray-drying stage (i.e., SP-1 versus the other three supraparticle samples)."
        ]
      },
      {
        "section_name": "Porous structure of the supraparticles",
        "content": [
          "The parameters of the supraparticle porous structures, such as the surface area, porous size distribution and pore volume were analyzed via N2 ad(de)sorption isotherms (Fig. 5 ) and summarized in Table 2 . According to the IUPAC classification [64], the isotherm of the TS-1 sample is close to the type I, peculiar for microporous samples. The isotherms of the supraparticles relate to type IV with the hysteresis loop of H4 type for the “glued” sample SP-1 and of H1 type at very high p/p0 for all other supraparticles (SP-2 to 4).",
          "Here SBET is a specific surface area, calculated from BET equation, Vs is a total pore volume at p/p0 = 0.995, Vmicro is a micropore volume from t-plot method and Sext is the mesopore and external specific surface area from the t-plot method.",
          "All studied samples possess a significant fraction of micropores. Among them, the reference zeolite TS-1, prepared at 175 °C and “glued” supraparticles SP-1 possess the lowest micropores volumes, for the last one due to the dilution of the microporous zeolite moiety with the interparticle silicate “glue”.",
          "The presence of micropores resulted in high values of SBET (Table 2), which combine the quantities of N2, adsorbed inside the micropores at low p/p0, and adsorbed on the surface of mesopores and external surface. The value of Vs corresponds to the volume of entirely all pores, which could be filled due to nitrogen capillary condensation, including the mesopores and part of the macropores. To get insight into the mesoporous structure of the sample, the values of Sext, representing the mesopores surface area and the BJH pore size distributions from the desorption part of the isotherm (Fig. 5b and c), representing the size of mesopore entrances in accordance with the bottle-like pore model were considered.",
          "The isotherm shape, micropore volume and porous structure parameters of TS-1 are typical for the MFI type zeolites. Low values of Sext and negligible fractions of mesopores, responsible for N2 capillary condensation in p/p0 = 0.40–0.95 range, are in line with the sample structure (an aggregate of 220 nm particles), shown in Fig. 2b. The wide maximum of pore size distribution, seen in Fig. 5c for TS-1, corresponds to pore entrances, formed in the close contact of zeolite nanoparticles.",
          "At the same time, for all the samples produced from TS-1 sols, aged at 90 °C, a significant fraction of mesopores is present. Among them, the “glued” supraparticles SP-1 possess the largest area (242 m2/g) and the narrowest size (4.4 nm) of the mesopores (Fig. 5b). These values indicate that the amorphous phase, connecting primary particles, consisted of mesoporous titanosilicate, formed at the spray-drying stage from unreacted or redissolved components.",
          "The samples prepared from purified nanoparticle sols demonstrate modest values of Sext and large sizes of the mesopores with wide multimodal distributions, corresponding to the irregular shape of inter-particular pore entrances (Fig. 5c). Nano-crystalline zeolite, prepared without spray-drying (TS-N90), have larger pore volume and Sext than the supraparticles (SP-2, 3 and 4). Probably, the spray-drying induces a closer packing of the primary particles in comparison with the drying in the oven, used for the TS-N90 synthesis. As a result, narrow mesopores on the edges between the primary particles, present in the TS-N90, could disappear in the supraparticles, giving smaller external surface areas (Table 2) and BJH pore size distribution maximums at large diameters (Fig. 5c) for the latter. Anyway, the volume and size of the mesopores either for TS-N90 or for the supraparticles produced from purified sols, is sufficient to ensure efficient diffusion of the reactants through the supraparticle."
        ]
      },
      {
        "section_name": "Active sites of the supraparticles",
        "content": [
          "The theoretical mass fraction of titanium in the prepared samples, calculated from the composition of the reaction mixture in the assumption of a total conversion of all used alkoxides into corresponding oxides, is equal to 1.17 wt%. The values of Ti content in the studied samples, as detected via ICP-OES, are listed in Table 2. The values for TS-1 and for the “glued” sample SP-1, prepared from the non-purified sol, are close to the ones calculated from the titanium content in the reaction mixture. The slight difference observed could be explained by an experimental error of ICP-OES and the presence of adsorbed water and silanol groups in the samples. On the contrary, for the samples produced from the purified sol, the concentration of Ti is only ∼33 % of the theoretical value. Hence, when the sol aging takes place at 90 °C, a significant fraction of Ti is not included in the NPs of zeolite, but remains in the solution. This feature seems important for understanding the zeolite formation processes; however, as it lies out of the scope of the present research, it was not analyzed in further detail and just taken as given. For the TS-N90 sample that was produced from centrifugated nano-crystallites of zeolites, the concentration of titanium was determined to be twice as low as for the “purified” supraparticles (SP-2 to 4).",
          "The coordination state of Ti atoms within the silicate matrix was analyzed by the DR-UV spectroscopy method (Fig. 6 a). It should be noted that in literature, there do exist several controversial interpretations regarding titanosilicate adsorption bands, however all of them agree that an increase in the Ti coordination number and TiOx clusterization results in an increase in adsorption band wavelength. So, based on several sources [65–68], we suggest the following band assignment: the band at 210–220 nm belongs to perfect tetrahedral TiO4 sites, isolated in a silica matrix, while for distorted tetrahedral Ti-sites (like TiO3-OH), it shifts to the 220–235 nm region. The bands of penta- and hexacoordinated titania lay at 230–260 nm [65] or 260–290 nm [67] ranges, which can be shifted for different titanosilicates. The bands near 290–300 nm belong to small TiOx clusters, while the band near 330 nm belongs to the anatase phase. To distinguish different Ti-sites, the experimental spectra were deconvoluted into Gauss components that are centered near 217, 240 (if necessary), 260 and 300 nm. The fraction of tetrahedral Ti-sites, calculated as a ratio of the band at 217 nm to the overall peak area, is presented in Table 3 and discussed together with the results of acidity measurements.",
          "The spectrum of the TS-1 reference zeolite consisted of one relatively narrow band with a maximum at 217 nm, corresponding to isolated tetrahedral [TiO4] sites, which are responsible for the TS-1 catalytic activity in epoxidation: the intensities of all other bands in this spectrum are negligible. The spectrum of the “glued” supraparticles SP-1 is significantly broader, being composed of the bands with maxima at 215 nm (isolated [TiO4] sites in zeolite) 240 nm (distorted tetrahedral Ti sites) and 250–270 nm (five- or six-coordinated Ti atoms). The relative intensity of the band of isolated [TiO4] species is quite low, while the intensity of the bands at higher wavelengths is maximized compared to all discussed materials. In general, the spectrum of SP-1 is more similar to the spectra of the mesoporous titanosilicates, presented earlier in numerous works [65–68], than to the spectrum of TS-1. The spectra of the TS-N90 and the supraparticles SP-2, SP-3 and SP-4, prepared from purified sols, are similar to each other. They reveal an intense band of isolated [TiO4] sites, the band of [TiO5] and [TiO6] sites at 260 nm and a low-intensity band of small TiOx clusters, while the band of distorted [TiO4] species is negligibly low. So, the majority of Ti atoms in these samples are included into the zeolitic framework of primary particles. The relatively large intensity of the band of both [TiO5] and [TiO6] species for the SP-2 sample indicates that it possesses a less ordered structure than the other samples, probably caused by the shorter time of its hydrothermal treatment (24 h vs 48 or 54 h).",
          "According to all aforementioned, it could be concluded that the active tetrahedral [TiO4] sites are stabilized mainly in a zeolite framework of primary NPs, while [TiO5] and [TiO6] sites as well as small [TiOx] extra-framework clusters, which are mostly inactive in epoxidation [69], accumulate in the amorphous mesoporous titanosilicate glue between the NPs.",
          "The chemical nature of the surface sites of the materials was studied by FTIR spectroscopy of adsorbed pyridine (Fig. 6b). The presence of pyridine (Py) molecules on the titanosilicate surface resulted in the appearance of ν 19b (1446 cm−1), ν 19a (1490 cm−1) and ν 8b (1577 cm−1) bands of Py molecules adsorbed either on Lewis acid sites (LAS) or H-bonded on the terminal ≡ Si-OH groups. At the same time, the band at 1545 cm−1, which corresponds to ν 19b vibrations of Py, adsorbed on the Bronsted acid cites, is completely absent in the spectra, which is in line with previous data on Py, adsorbed on TS-1 [62]. The band of ν 8a vibrations near 1600 cm−1 consists of two components, corresponding to H-bonded Py (1596 cm−1) and Py adsorbed on LAS (1608 cm−1). The concentration of Py on LAS (CLAS) and their molar fraction among all Py-adsorbing sites (χLAS) (Table 3) were calculated from the areas of Gauss components after the deconvolution of ν 8a band, using the value of the molar extinction coefficient ε 1608(Ti-LAS Py) = 0.71 cm μmol−1 from Ref. [62] and assuming the same value for ε 1596(H-bonded Py).",
          "CLAS 150 – concentration of LAS from Py adsorption at 150 °C; χLAS = I1608/(I1608+I1596) – molar fraction of LAS at 150 °C;",
          "The concentrations and molar fractions of the chemical functionalities, which may have influenced the catalytic activity of the titanosilicates, are summarized in Table 3. The molar fraction of tetrahedral [TiO4] sites (χTiO4) is close to 1 for “standard” TS-1 zeolite with a well-crystallized framework. The value of χ(TiO4) remains relatively high (0.68–0.83) for the samples prepared from purified sols (TS-N90, SP-2, SP-3 and SP-4), while it is the lowest for the “glued” SP-1 sample, composed of primary zeolite NPs and amorphous titanosilicate. The concentration of LAS, adsorbing Py at 150 °C (CLAS 150), decreases in the order TS-1 ≫ SP-1 > SP-2 > SP-4 > SP-3 ≫ TS-N90, reaching a maximum for “standard” TS-1 and a minimum for TS-N90 with lowest Ti content. CLAS 150 correlates with the product of titanium concentration (CTi) and χ(TiO4), confirming the attribution of LAS to coordinatively unsaturated Ti sites in the zeolitic framework [62], which are commonly considered as active sites of epoxidation. The desorption of Py under evacuation at 250 °C resulted in the approximately 3–5 times decrease of Py-LAS absorption band at 1608 cm−1 for all the samples except SP-1, where it remains nearly constant probably due to diffusion limitations.",
          "The molar fraction of LAS (χLAS) decreases in the sequence TS-1 ≫ SP-3 ∼ SP-4 ≫ SP-2 > TS-N90 > SP-1. For “standard” TS-1 with relatively low concentration of hydroxyls, LAS are the main sites of Py adsorption. For the samples SP-3 and SP-4, the χLAS value is lower due to their hierarchical nature with an increased concentration of OH-groups, probably located on the external surface of primary nanoparticles (Table 2). The shorter aging time of zeolite NPs (SP-2 sample) resulted in further decrease of χLAS, originated from a larger quantity of hydroxyls in SP-2 in comparison with SP-3 and SP-4 due to the possible presence of hydroxyl nests. At the same time, values of CLAS for SP-2, 3 and 4 are close to each other. A minimal value of χLAS for TS-N90 and SP-1 takes place due to low CLAS caused by a low Ti content in TS-N90, and the presence of hydroxylated amorphous titanosilicate with a large surface area in SP-1.",
          "Since Lewis acid sites can act as active centers in olefins epoxidation, it is reasonable to expect noticeable effects of their concentration and availability on the catalytic activity of a material in the reaction of styrene cyclocarboxylation. However, the strength and probably the catalytic activity of acid sites (e.g. LAS) in the hierarchical zeolites might be different from those in the bulk zeolite analogs [71]."
        ]
      },
      {
        "section_name": "Catalytic properties",
        "content": [
          "The synthesized materials were tested as catalysts for cyclic styrene carbonate (4-phenyl-1,3-dioxolan-2-one) synthesis from styrene and carbon dioxide under pressure (30 atm) in the presence of tert-butyl hydroperoxide as an oxidant and tetrabutylammonium iodide (TBAI) as a co-catalyst of the second reaction stage (see Scheme 1 ). This two-step reaction is a way to produce cyclic carbonates for different applications [70], e.g. aprotic solvents, intermediates for pharmaceuticals and fuel additives.",
          "Before the study of titanosilicates, preliminary tests of the reaction mixture were performed. If the reaction mixture was heated in the absence of solid catalyst, the conversion of styrene was below 1 %, the same was true for styrene epoxide, heated in absence of zeolite and TBAI. At the same time, heating of styrene epoxide in the reaction mixture with TBAI and without zeolite gives 98.4 % conversion with 99 %+ selectivity to the desired styrene carbonate. So, the presence of titanosilicate is necessary for the proceeding of the first reaction stage, while the second stage goes smoothly under activation by dissolved TBAI, which correlates well with the literature data [72].",
          "In Fig. 7 a we represent the catalytic characteristics (styrene conversion, selectivity and yield for purposeful cyclic carbonate) of titanosilicate samples prepared by the different methods. For most of the samples, the styrene conversion is very high, exceeding 97 %, while the sample SP-1 demonstrates a lower conversion: 86 %. At the same time, this sample shows the highest selectivity (97 %), which is significantly lower (36–79 %) for all other samples. As a result, the yield of the target reaction product, 4-phenyl-1,3-dioxolan-2-one, varied in the range of 36–83 %.",
          "Comparing the catalytic characteristics of the studied samples, one could note that the performance of the samples SP-2, SP-3, SP-4, and TS-N90 is similar, while the samples TS-1 and SP-1 differ significantly. The sample TS-1 is an ordinary titanosilicate bulk zeolite of the MFI structural type with a very small (9 m2/g, Table 2) specific external surface. It demonstrates abnormally low selectivity in the formation of cyclic carbonate and high styrene conversion. On the contrary, the sample of “glued” supraparticles SP-1 possesses a large outer surface (242 m2/g) and a relatively low content of tetrahedral titanium (Table 3, Fig. 6a). This sample shows the lowest conversion of styrene among all titanosilicates we studied, but the highest selectivity for the target product. All other samples, i.e., the nano-crystalline TS-N90 and the supraparticles SP-2, SP-3 and SP-4, prepared from the purified nanoparticles sol, yield a selectivity, which is intermediate between the TS-1 and SP-1, and nearly 100 % styrene conversion except the TS-N90, giving 97 % conversion due to decreased overall Ti concentration.",
          "Observed differences in catalytic performance can be explained in view of the mechanism of the catalytic reaction. Cyclic carbonate production from styrene is a tandem reaction, the first stage of which is the oxidation of styrene to styrene epoxide by tert-butyl alcohol hydroperoxide, catalyzed by Lewis acid sites, i.e. tetrahedral TiO4 sites accessible on the surface and stabilized in the silica framework. Taking into account the size of the molecules (styrene, styrene epoxide and tert-butyl alcohol hydroperoxide) and the size of the cavities at the intersection of the MFI structure channels, it can be assumed, that the epoxidation occurs both on the outer surface and inside the micropores. It is expected that a large outer surface should contribute to the growth of styrene conversion; however, a more important factor affecting the conversion rate is probably the concentration of the active centers (tetracoordinated Ti(IV) sites).",
          "The second stage of the reaction is the transformation of styrene epoxide into the corresponding cyclic carbonate, easily proceeding in the homogeneous phase with the participation of a TBAI catalyst. The mechanism of this reaction [72,73] requires the simultaneous presence of a Lewis base (iodide anion in the case of TBAI) to provoke the opening of the oxirane ring, and a cation or a Lewis acid site to stabilize an intermediate, which contains an anionic oxygen fragment and which is capable of carbon dioxide addition to form a substituted carbonate anion. This stage is followed by cyclization and release of the catalyst species and cyclic carbonate molecule.",
          "Taking into account the large size of the TBAI cation, it does not migrate inside the zeolite micropores. Besides that, the formation of a substituted carbonate anion inside the micropores, for example under the simultaneous action of LAS (tetracoordinated Ti(IV) sites) and a Lewis base (iodide anion or surface basic site such as bridging oxygen of zeolite framework), seems unrealistic due to relatively large size of this intermediate. So, the second stage of the reaction could occur either in the solution, as it happens in the absence of a heterogeneous catalyst, or on the external surface of zeolite crystallites. A possible factor, influencing its rate, is the desorption of styrene epoxide from zeolite micropores. Logically, the small size of zeolite primary particles and their large outer surface will accelerate this process and facilitate the formation of cyclic styrene carbonate from epoxide. At the same time, the long stay of the epoxide inside the micropores, where it is unavailable for TBAI, could cause side reactions of its hydrolysis to phenyl ethylene glycol and subsequent oxidation to ketoalcohols and ketaldehydes by an excess of oxidant, seen as the conversion by-products.",
          "The dependence of the styrene conversion on the product of the concentration (expressed as a mole fraction of tetracoordinated Ti(IV) sites according to DR-UV data) and the value of the specific surface area is shown in Fig. 7b. As can be seen from the figure, the conversion increases with a product value of χ(TiO4)·SBET growth, asymptotically reaching 100 % when it exceeds about 400. The physical meaning of this dependence is that upon reaching a certain threshold concentration of available active sites in the given conditions and reaction time, the first stage of the tandem process is complete.",
          "The dependence of the selectivity to the target reaction product, 4-phenyl-1,3-dioxolan-2-one, on the external specific surface value, is represented in Fig. 7c. As can be seen from the figure, this correlation has a similar character to the previous case: an increase in the specific external surface value has a dramatic effect on the selectivity for the target reaction product (maximum for SP-1 samples). A possible interpretation of this dependencies is the following: a higher outer surface causes a higher rate of desorption and diffusion from the surface and micropores of zeolite into the liquid phase. It results in a higher concentration of epoxide in the solution, leading to a higher rate of the target cyclic carbonate formation. Vice versa, a low outer surface, such as in TS-1, causes difficulties in diffusion and desorption of the epoxide, retarding its interaction with TBAI and facilitating side reactions of epoxide hydrolysis and partial oxidation as a result.",
          "So, according to our data, the key factor, affecting the total conversion of styrene to styrene epoxide is the concentration and accessibility of tetrahedral TiO4 sites. We found a correlation between the total conversion and fraction of tetrahedral TiO4 sites in a sample as well as with the product of tetrahedral Ti content and BET surface area. For the selectivity, the steric factors and external surface of samples appeared more crucial. The first stage of the reaction probably occurs fast and its product, the styrene epoxide, has to react with CO2 and a co-catalyst (I−-ions) within the bulky molecule of TBAI. For this purpose, the mesoporous structure, allowing to adsorb tetrabutylammonium iodide and styrene epoxide, gives more opportunities to direct transformations of epoxide to styrene carbonate. In the case of samples with lower external surfaces, side reactions caused by epoxide interaction with excess oxidant, rearrangements etc. became more important.",
          "Finally, it should be mentioned that for supraparticles, the primary particles are very similar to TS-N90 by their size and shape, so, the differences in catalytic performances between TS-N90 and supraparticles could arise mainly due to the differences in their secondary hierarchical structure."
        ]
      },
      {
        "section_name": "Conclusions",
        "content": [
          "Hydrothermal treatment of the mixture of tetraethylorthosilicate and tetrabutylorthotitanate in the presence of tetrapropylammonium hydroxide yielded TS-1 zeolite nanoparticles. The NPs properties depend strongly on the aging temperature: only amorphous particles formed at 80 °C, while well-crystalline approximately 100 nm TS-1 NPs could be prepared at 90 °C. High temperature (175 °C) resulted in large 220 nm TS-1 nanoparticles. However, the TS-1 NPs prepared at 90 °C are depleted in Ti (only 1/3 of its theoretical concentration accumulates in the particles).",
          "Spray-drying of the nanoparticles resulted in a forced assembly of primary TS-1 NPs into spherical 2–10 μm supraparticles. When the initial sol of primary TS-1 NPs was spray-dried, the NPs were found to be embedded in a matrix of amorphous mesoporous titanosilicate; if the nanoparticles were preliminary purified from low-molecular components, the supraparticles that formed upon spray-drying contained exclusively zeolite nanocrystallites. The Ti atoms in zeolite NPs exist as isolated tetrahedral [TiO4] sites, while in amorphous titanosilicate they exist as highly coordinated TiOx units and small TiO2 clusters.",
          "The supraparticles that were synthesized and studied herein demonstrated sufficiently high catalytic activity in a tandem catalytic reaction of cyclic carbonate (4-phenyl-1,3-dioxolan-2-one) synthesis from styrene, consisting of the steps of styrene epoxidation and CO2 addition. It was shown that the conversion rate inclines with an increase in the concentration of tetracoordinated Ti4+ sites and the specific surface area of a sample, and the selectivity for the target cyclic carbonate inclines with an increase in the specific external surface area."
        ]
      }
    ],
    "tables": [
      {
        "label": "Table 1",
        "caption": "Sample synthesis conditions.",
        "as_string": " <R>  <C> Name <C> Nature of the sample <C> Ageing T, °C <C> Ageing time, h <C> Washing/centrifugation <C> Solid phase content in suspension, w% <R>  <C> TS-1 <C> TS-1 zeolite <C> 175 <C> 48 <C> + <C> – <R>  <C> TS-N80 <C> Nano-crystalline TS-1 <C> 80 <C> 24 <C> + <C> – <R>  <C> TS-N90 <C> Nano-crystalline TS-1 <C> 90 <C> 48 <C> + <C> – <R>  <C> SP-1 <C> “Glued” supraparticles <C> 90 <C> 48 <C> – <C> 7.5 % <R>  <C> SP-2 <C> Supraparticles <C> 90 <C> 24 <C> + <C> 2 % <R>  <C> SP-3 <C> Supraparticles <C> 90 <C> 48 <C> + <C> 4 % <R>  <C> SP-4 <C> Supraparticles <C> 90 <C> 54 <C> + <C> 2 % <Cap> Sample synthesis conditions. </Cap> ",
        "single_head_table": [
          [
            "Name",
            "Nature of the sample",
            "Ageing T, °C",
            "Ageing time, h",
            "Washing/centrifugation",
            "Solid phase content in suspension, w%"
          ],
          [
            "TS-1",
            "TS-1 zeolite",
            "175",
            "48",
            "+",
            "–"
          ],
          [
            "TS-N80",
            "Nano-crystalline TS-1",
            "80",
            "24",
            "+",
            "–"
          ],
          [
            "TS-N90",
            "Nano-crystalline TS-1",
            "90",
            "48",
            "+",
            "–"
          ],
          [
            "SP-1",
            "“Glued” supraparticles",
            "90",
            "48",
            "–",
            "7.5 %"
          ],
          [
            "SP-2",
            "Supraparticles",
            "90",
            "24",
            "+",
            "2 %"
          ],
          [
            "SP-3",
            "Supraparticles",
            "90",
            "48",
            "+",
            "4 %"
          ],
          [
            "SP-4",
            "Supraparticles",
            "90",
            "54",
            "+",
            "2 %"
          ]
        ],
        "full_table": [
          [
            "Name",
            "Nature of the sample",
            "Ageing T, °C",
            "Ageing time, h",
            "Washing/centrifugation",
            "Solid phase content in suspension, w%"
          ],
          [
            "TS-1",
            "TS-1 zeolite",
            "175",
            "48",
            "+",
            "–"
          ],
          [
            "TS-N80",
            "Nano-crystalline TS-1",
            "80",
            "24",
            "+",
            "–"
          ],
          [
            "TS-N90",
            "Nano-crystalline TS-1",
            "90",
            "48",
            "+",
            "–"
          ],
          [
            "SP-1",
            "“Glued” supraparticles",
            "90",
            "48",
            "–",
            "7.5 %"
          ],
          [
            "SP-2",
            "Supraparticles",
            "90",
            "24",
            "+",
            "2 %"
          ],
          [
            "SP-3",
            "Supraparticles",
            "90",
            "48",
            "+",
            "4 %"
          ],
          [
            "SP-4",
            "Supraparticles",
            "90",
            "54",
            "+",
            "2 %"
          ]
        ]
      },
      {
        "label": "Table 2",
        "caption": "Titanium content and parameters of porous structure of titanosilicates.",
        "as_string": " <R>  <C> ID <C> % wt Ti <C> SBET, m2/g <C> Vs, cm3/g <C> Vmicro, cm3/g <C> Sext, m2/g <R>  <C> TS-1 <C> 1.06 <C> 440 <C> 0.39 <C> 0.19 <C> 9 <R>  <C> TS-N90 <C> 0.19 <C> 477 <C> 0.72 <C> 0.20 <C> 64 <R>  <C> SP-1 <C> 0.99 <C> 678 <C> 0.50 <C> 0.19 <C> 242 <R>  <C> SP-2 <C> 0.38 <C> 544 <C> 0.43 <C> 0.21 <C> 39 <R>  <C> SP-3 <C> 0.39 <C> 559 <C> 0.63 <C> 0.21 <C> 52 <R>  <C> SP-4 <C> 0.37 <C> 550 <C> 0.51 <C> 0.21 <C> 41 <Cap> Titanium content and parameters of porous structure of titanosilicates. </Cap> ",
        "single_head_table": [
          [
            "ID",
            "% wt Ti",
            "SBET, m2/g",
            "Vs, cm3/g",
            "Vmicro, cm3/g",
            "Sext, m2/g"
          ],
          [
            "TS-1",
            "1.06",
            "440",
            "0.39",
            "0.19",
            "9"
          ],
          [
            "TS-N90",
            "0.19",
            "477",
            "0.72",
            "0.20",
            "64"
          ],
          [
            "SP-1",
            "0.99",
            "678",
            "0.50",
            "0.19",
            "242"
          ],
          [
            "SP-2",
            "0.38",
            "544",
            "0.43",
            "0.21",
            "39"
          ],
          [
            "SP-3",
            "0.39",
            "559",
            "0.63",
            "0.21",
            "52"
          ],
          [
            "SP-4",
            "0.37",
            "550",
            "0.51",
            "0.21",
            "41"
          ]
        ],
        "full_table": [
          [
            "ID",
            "% wt Ti",
            "SBET, m2/g",
            "Vs, cm3/g",
            "Vmicro, cm3/g",
            "Sext, m2/g"
          ],
          [
            "TS-1",
            "1.06",
            "440",
            "0.39",
            "0.19",
            "9"
          ],
          [
            "TS-N90",
            "0.19",
            "477",
            "0.72",
            "0.20",
            "64"
          ],
          [
            "SP-1",
            "0.99",
            "678",
            "0.50",
            "0.19",
            "242"
          ],
          [
            "SP-2",
            "0.38",
            "544",
            "0.43",
            "0.21",
            "39"
          ],
          [
            "SP-3",
            "0.39",
            "559",
            "0.63",
            "0.21",
            "52"
          ],
          [
            "SP-4",
            "0.37",
            "550",
            "0.51",
            "0.21",
            "41"
          ]
        ]
      },
      {
        "label": "Table 3",
        "caption": "Active sites of TS-1, TS-N90 and the supraparticles.",
        "as_string": " <R>  <C> Catalyst <C> CTi,μmol/g <C> χ TiO4 <C> CLAS 150,μmol/g <C> χLAS <R>  <C> TS-1 <C> 221 <C> 0.99 <C> 120 <C> 0.62 <R>  <C> TS-N90 <C> 40 <C> 0.73 <C> 12 <C> 0.11 <R>  <C> SP-1 <C> 206 <C> 0.39 <C> 56 <C> 0.09 <R>  <C> SP-2 <C> 79 <C> 0.68 <C> 44 <C> 0.18 <R>  <C> SP-3 <C> 81 <C> 0.83 <C> 35 <C> 0.30 <R>  <C> SP-4 <C> 77 <C> 0.78 <C> 49 <C> 0.29 <Cap> Active sites of TS-1, TS-N90 and the supraparticles. </Cap> ",
        "single_head_table": [
          [
            "Catalyst",
            "CTi,μmol/g",
            "χ TiO4",
            "CLAS 150,μmol/g",
            "χLAS"
          ],
          [
            "TS-1",
            "221",
            "0.99",
            "120",
            "0.62"
          ],
          [
            "TS-N90",
            "40",
            "0.73",
            "12",
            "0.11"
          ],
          [
            "SP-1",
            "206",
            "0.39",
            "56",
            "0.09"
          ],
          [
            "SP-2",
            "79",
            "0.68",
            "44",
            "0.18"
          ],
          [
            "SP-3",
            "81",
            "0.83",
            "35",
            "0.30"
          ],
          [
            "SP-4",
            "77",
            "0.78",
            "49",
            "0.29"
          ]
        ],
        "full_table": [
          [
            "Catalyst",
            "CTi,μmol/g",
            "χ TiO4",
            "CLAS 150,μmol/g",
            "χLAS"
          ],
          [
            "TS-1",
            "221",
            "0.99",
            "120",
            "0.62"
          ],
          [
            "TS-N90",
            "40",
            "0.73",
            "12",
            "0.11"
          ],
          [
            "SP-1",
            "206",
            "0.39",
            "56",
            "0.09"
          ],
          [
            "SP-2",
            "79",
            "0.68",
            "44",
            "0.18"
          ],
          [
            "SP-3",
            "81",
            "0.83",
            "35",
            "0.30"
          ],
          [
            "SP-4",
            "77",
            "0.78",
            "49",
            "0.29"
          ]
        ]
      }
    ]
  }
]
